Repository: jashbhavin/metline-aluminium

File: verified/alloys.json (part 1 of 2)
[{"id": "6061", "family": "6000", "summary": "A heat-treatable structural alloy used for profiles, rod, bar and tube. Its strength and forming behaviour depend on the supplied temper.", "forms": ["Extruded profiles", "Rod and bar", "Tube and pipe", "Sheet and plate"], "tempers": ["O", "T1", "T4", "T6", "T651", "T6511"], "applications": ["Machinery", "Transportation", "General fabrication"], "guidance": "Consider softer tempers before severe forming. Welding can lower strength near the joint; use properties appropriate to the welded condition. Compare 6063 when exposed surface appearance drives selection.", "sources": ["hydro6061", "kaiser6061"], "properties": [{"name": "Density", "value": 2700, "unit": "kg/m\u00b3", "temper": "Not specified", "form": "Sheet, coil, plate", "condition": "20 \u00b0C", "source": "kaiser6061", "kind": "typical", "verification": "cross-checked-rounded", "checked": "2026-10-14", "corroboratingSources": ["hydro6061"], "normalization": "Kaiser 2700 kg/m\u00b3 retained; Hydro 0.098 lb/in\u00b3 reconciled within its displayed rounding interval."}, {"name": "Thermal conductivity", "value": 167, "unit": "W/(m\u00b7K)", "temper": "T6 / T651", "form": "Sheet, coil, plate", "condition": "20 \u00b0C", "source": "kaiser6061", "kind": "typical", "verification": "single-source", "checked": "2026-10-14"}, {"name": "Linear thermal expansion", "value": 23.6, "unit": "\u00b5m/(m\u00b7K)", "temper": "Not specified", "form": "Sheet, coil, plate", "condition": "20\u2013100 \u00b0C average", "source": "kaiser6061", "kind": "typical", "verification": "single-source", "checked": "2026-10-14"}], "mechanical": [{"temper": "T6 / T6511", "form": "Extrusion", "thickness": "\u22646.30 mm", "ultimate": 260, "yield": 240, "unit": "MPa", "kind": "source-minimum", "source": "hydro6061", "verification": "single-source", "condition": "Supplier reference; thickness of tensile specimen section; not a certificate or design allowable", "checked": "2026-10-14"}, {"temper": "T6 / T651", "form": "Sheet, coil, plate", "thickness": "0.500 inch diameter tensile specimen; material thickness unspecified", "ultimate": 310, "yield": 276, "unit": "MPa", "kind": "typical", "source": "kaiser6061", "verification": "single-source", "condition": "Supplier reference; thickness of tensile specimen section; not a certificate or design allowable", "checked": "2026-10-14"}], "chemistry": [{"element": "Si", "min": 0.4, "max": 0.8, "unit": "wt %", "kind": "composition-limit", "source": "hydro6061", "verification": "single-source", "checked": "2026-10-14"}, {"element": "Fe", "min": null, "max": 0.7, "unit": "wt %", "kind": "composition-limit", "source": "hydro6061", "verification": "single-source", "checked": "2026-10-14"}, {"element": "Cu", "min": 0.15, "max": 0.4, "unit": "wt %", "kind": "composition-limit", "source": "hydro6061", "verification": "single-source", "checked": "2026-10-14"}, {"element": "Mn", "min": null, "max": 0.15, "unit": "wt %", "kind": "composition-limit", "source": "hydro6061", "verification": "single-source", "checked": "2026-10-14"}, {"element": "Mg", "min": 0.8, "max": 1.2, "unit": "wt %", "kind": "composition-limit", "source": "hydro6061", "verification": "single-source", "checked": "2026-10-14"}, {"element": "Cr", "min": 0.04, "max": 0.35, "unit": "wt %", "kind": "composition-limit", "source": "hydro6061", "verification": "single-source", "checked": "2026-10-14"}, {"element": "Zn", "min": null, "max": 0.25, "unit": "wt %", "kind": "composition-limit", "source": "hydro6061", "verification": "single-source", "checked": "2026-10-14"}, {"element": "Ti", "min": null, "max": 0.15, "unit": "wt %", "kind": "composition-limit", "source": "hydro6061", "verification": "single-source", "checked": "2026-10-14"}, {"element": "Other each", "min": null, "max": 0.05, "unit": "wt %", "kind": "composition-limit", "source": "hydro6061", "verification": "single-source", "checked": "2026-10-14"}, {"element": "Other total", "min": null, "max": 0.15, "unit": "wt %", "kind": "composition-limit", "source": "hydro6061", "verification": "single-source", "checked": "2026-10-14"}, {"element": "Al", "min": null, "max": null, "remainder": true, "source": "hydro6061", "unit": "wt %", "kind": "remainder", "verification": "single-source", "checked": "2026-10-14"}], "status": "published", "scope": "Selected reference facts; incomplete alloy coverage"}, {"id": "6063", "family": "6000", "summary": "A heat-treatable extrusion alloy selected for architectural shapes, visible finishes and heat sinks. Surface requirements should be specified separately from mechanical properties.", "forms": ["Extruded profiles", "Tube and pipe", "Heat sinks"], "tempers": ["O", "T1", "T4", "T5", "T6"], "applications": ["Architecture", "Electrical components", "Heat sinks"], "guidance": "State the exposed faces, finish and protective packaging in the enquiry. Weld regions may lose strength. T5 and T6 denote different processing histories; use the exact supplied condition.", "sources": ["hydro6063"], "properties": [{"name": "Density", "value": 0.097, "unit": "lb/in\u00b3", "temper": "Not specified", "form": "Extrusion", "condition": "Temperature not specified", "source": "hydro6063", "kind": "typical", "verification": "single-source", "checked": "2026-10-14"}, {"name": "Thermal conductivity", "value": 201, "unit": "W/(m\u00b7K)", "temper": "T6", "form": "Extrusion", "condition": "25 \u00b0C", "source": "hydro6063", "kind": "typical", "verification": "single-source", "checked": "2026-10-14"}], "mechanical": [{"temper": "T5", "form": "Extrusion", "thickness": "\u226412.50 mm", "ultimate": 150, "yield": 110, "unit": "MPa", "kind": "source-minimum", "source": "hydro6063", "verification": "single-source", "condition": "Supplier reference; thickness of tensile specimen section; not a certificate or design allowable", "checked": "2026-10-14"}, {"temper": "T6", "form": "Extrusion", "thickness": "\u22643.20 mm", "ultimate": 205, "yield": 170, "unit": "MPa", "kind": "source-minimum", "source": "hydro6063", "verification": "single-source", "condition": "Supplier reference; thickness of tensile specimen section; not a certificate or design allowable", "checked": "2026-10-14"}], "chemistry": [{"element": "Si", "min": 0.2, "max": 0.6, "unit": "wt %", "kind": "composition-limit", "source": "hydro6063", "verification": "single-source", "checked": "2026-10-14"}, {"element": "Fe", "min": null, "max": 0.35, "unit": "wt %", "kind": "composition-limit", "source": "hydro6063", "verification": "single-source", "checked": "2026-10-14"}, {"element": "Cu", "min": null, "max": 0.1, "unit": "wt %", "kind": "composition-limit", "source": "hydro6063", "verification": "single-source", "checked": "2026-10-14"}, {"element": "Mn", "min": null, "max": 0.1, "unit": "wt %", "kind": "composition-limit", "source": "hydro6063", "verification": "single-source", "checked": "2026-10-14"}, {"element": "Mg", "min": 0.45, "max": 0.9, "unit": "wt %", "kind": "composition-limit", "source": "hydro6063", "verification": "single-source", "checked": "2026-10-14"}, {"element": "Cr", "min": null, "max": 0.1, "unit": "wt %", "kind": "composition-limit", "source": "hydro6063", "verification": "single-source", "checked": "2026-10-14"}, {"element": "Zn", "min": null, "max": 0.1, "unit": "wt %", "kind": "composition-limit", "source": "hydro6063", "verification": "single-source", "checked": "2026-10-14"}, {"element": "Ti", "min": null, "max": 0.1, "unit": "wt %", "kind": "composition-limit", "source": "hydro6063", "verification": "single-source", "checked": "2026-10-14"}, {"element": "Other each", "min": null, "max": 0.05, "unit": "wt %", "kind": "composition-limit", "source": "hydro6063", "verification": "single-source", "checked": "2026-10-14"}, {"element": "Other total", "min": null, "max": 0.15, "unit": "wt %", "kind": "composition-limit", "source": "hydro6063", "verification": "single-source", "checked": "2026-10-14"}, {"element": "Al", "min": null, "max": null, "remainder": true, "source": "hydro6063", "unit": "wt %", "kind": "remainder", "verification": "single-source", "checked": "2026-10-14"}], "status": "published", "scope": "Selected reference facts; incomplete alloy coverage"}, {"id": "6082", "family": "6000", "summary": "A structural extrusion alloy used for machining stock, tubing and profiles. It is a comparison candidate for 6061, not an automatic equivalent.", "forms": ["Extruded profiles", "Rod and bar", "Seamless tube"], "tempers": ["O", "T4", "T5", "T6", "T6511"], "applications": ["Structural profiles", "Machining stock"], "guidance": "Check section thickness and quench capability before specifying T6 for thin walls. Welding reduces local strength. Softer O or T4 conditions may be appropriate for forming.", "sources": ["hydro6082"], "properties": [{"name": "Density", "value": 0.098, "unit": "lb/in\u00b3", "temper": "Not specified", "form": "Extrusion", "condition": "Temperature not specified", "source": "hydro6082", "kind": "typical", "verification": "single-source", "checked": "2026-10-14"}, {"name": "Thermal conductivity", "value": 172, "unit": "W/(m\u00b7K)", "temper": "T6 / T6511", "form": "Extrusion", "condition": "25 \u00b0C", "source": "hydro6082", "kind": "typical", "verification": "single-source", "checked": "2026-10-14"}], "mechanical": [{"temper": "T6 / T6511", "form": "Extrusion", "thickness": "5.00\u201320.00 mm", "ultimate": 310, "yield": 260, "unit": "MPa", "kind": "source-minimum", "source": "hydro6082", "verification": "single-source", "condition": "Supplier reference; thickness of tensile specimen section; not a certificate or design allowable", "checked": "2026-10-14"}], "chemistry": [{"element": "Si", "min": 0.7, "max": 1.3, "unit": "wt %", "kind": "composition-limit", "source": "hydro6082", "verification": "single-source", "checked": "2026-10-14"}, {"element": "Fe", "min": null, "max": 0.5, "unit": "wt %", "kind": "composition-limit", "source": "hydro6082", "verification": "single-source", "checked": "2026-10-14"}, {"element": "Cu", "min": null, "max": 0.1, "unit": "wt %", "kind": "composition-limit", "source": "hydro6082", "verification": "single-source", "checked": "2026-10-14"}, {"element": "Mn", "min": 0.4, "max": 1, "unit": "wt %", "kind": "composition-limit", "source": "hydro6082", "verification": "single-source", "checked": "2026-10-14"}, {"element": "Mg", "min": 0.6, "max": 1.2, "unit": "wt %", "kind": "composition-limit", "source": "hydro6082", "verification": "single-source", "checked": "2026-10-14"}, {"element": "Cr", "min": null, "max": 0.25, "unit": "wt %", "kind": "composition-limit", "source": "hydro6082", "verification": "single-source", "checked": "2026-10-14"}, {"element": "Zn", "min": null, "max": 0.2, "unit": "wt %", "kind": "composition-limit", "source": "hydro6082", "verification": "single-source", "checked": "2026-10-14"}, {"element": "Ti", "min": null, "max": 0.1, "unit": "wt %", "kind": "composition-limit", "source": "hydro6082", "verification": "single-source", "checked": "2026-10-14"}, {"element": "Other each", "min": null, "max": 0.05, "unit": "wt %", "kind": "composition-limit", "source": "hydro6082", "verification": "single-source", "checked": "2026-10-14"}, {"element": "Other total", "min": null, "max": 0.15, "unit": "wt %", "kind": "composition-limit", "source": "hydro6082", "verification": "single-source", "checked": "2026-10-14"}, {"element": "Al", "min": null, "max": null, "remainder": true, "source": "hydro6082", "unit": "wt %", "kind": "remainder", "verification": "single-source", "checked": "2026-10-14"}], "status": "published", "scope": "Selected reference facts; incomplete alloy coverage"}, {"id": "6101", "family": "6000", "summary": "A heat-treatable electrical extrusion alloy for bus conductors. Temper selection balances strength, bending behaviour and conductivity.", "forms": ["Busbar", "Extruded profiles", "Rod and bar", "Tube and pipe"], "tempers": ["F", "T6", "T61", "T63", "T64", "T65"], "applications": ["Electrical conductors", "Power transmission"], "guidance": "Specify electrical conductivity as well as strength. T61, T63 and T64 have alloy-specific processing objectives. Check joint design and operating temperature independently of a simple resistance calculation.", "sources": ["hydro6101"], "properties": [{"name": "Electrical conductivity", "value": 55, "unit": "% IACS", "temper": "T6", "form": "Extrusion", "condition": "20 \u00b0C; section 3.20\u201312.50 mm", "source": "hydro6101", "kind": "source-minimum", "verification": "single-source", "checked": "2026-10-14"}, {"name": "Thermal conductivity", "value": 218, "unit": "W/(m\u00b7K)", "temper": "T6", "form": "Extrusion", "condition": "25 \u00b0C", "source": "hydro6101", "kind": "typical", "verification": "single-source", "checked": "2026-10-14"}], "mechanical": [{"temper": "T6", "form": "Extrusion", "thickness": "3.20\u201312.50 mm", "ultimate": 200, "yield": 170, "unit": "MPa", "kind": "source-minimum", "source": "hydro6101", "verification": "single-source", "condition": "Supplier reference; thickness of tensile specimen section; not a certificate or design allowable", "checked": "2026-10-14"}], "chemistry": [], "status": "published", "scope": "Selected reference facts; incomplete alloy coverage"}, {"id": "5052", "family": "5000", "summary": "A magnesium-containing aluminium alloy referenced for hydraulic tube applications. Product form and cold-work condition must accompany any strength comparison.", "forms": ["Tube and pipe"], "tempers": ["O", "H32", "H34"], "applications": ["Hydraulic tubing"], "guidance": "The referenced document reports typical tube properties. These are not sheet specification limits. Density is withheld because the source labels its unit inconsistently.", "sources": ["kaiser5052"], "properties": [], "mechanical": [{"temper": "O", "form": "Tube and pipe", "thickness": "Tensile specimen elongation basis 4D; material thickness unspecified", "ultimate": 195, "yield": 90, "unit": "MPa", "kind": "typical", "source": "kaiser5052", "verification": "single-source", "condition": "Supplier reference; thickness of tensile specimen section; not a certificate or design allowable", "checked": "2026-10-14"}, {"temper": "H32", "form": "Tube and pipe", "thickness": "Tensile specimen elongation basis 4D; material thickness unspecified", "ultimate": 230, "yield": 195, "unit": "MPa", "kind": "typical", "source": "kaiser5052", "verification": "single-source", "condition": "Supplier reference; thickness of tensile specimen section; not a certificate or design allowable", "checked": "2026-10-14"}], "chemistry": [], "issues": ["Density unit is inconsistent in the source; withheld pending independent verification.", "Composition table labelled nominal; not imported as guaranteed chemical limits."], "status": "published", "scope": "Selected reference facts; incomplete alloy coverage"}, {"id": "2024", "family": "2000", "summary": "A copper-containing aluminium alloy with published sheet, coil and plate reference data. Select a complete alloy, temper and product specification before comparing strength.", "forms": ["Sheet, coil and plate"], "tempers": ["O", "T4", "T351"], "applications": [], "guidance": "Compare exact material conditions. The typical T4/T351 value is not a guaranteed specification minimum. Evaluate corrosion protection and fabrication for the actual assembly; aerospace qualification requires approved material documentation.", "sources": ["kaiser2024"], "properties": [{"name": "Density", "value": 2770, "unit": "kg/m\u00b3", "temper": "Not specified", "form": "Sheet, coil, plate", "condition": "20 \u00b0C", "source": "kaiser2024", "kind": "typical", "verification": "single-source", "checked": "2026-10-14"}], "mechanical": [{"temper": "T4 / T351", "form": "Sheet, coil, plate", "thickness": "0.500 inch diameter tensile specimen; thickness unspecified", "ultimate": 469, "yield": 324, "source": "kaiser2024", "kind": "typical", "unit": "MPa", "verification": "single-source", "condition": "Supplier reference; not a design allowable or certificate.", "checked": "2026-10-14"}], "chemistry": [{"element": "Si", "min": null, "max": 0.5, "unit": "wt %", "kind": "composition-limit", "source": "kaiser2024", "verification": "single-source", "checked": "2026-10-14"}, {"element": "Fe", "min": null, "max": 0.5, "unit": "wt %", "kind": "composition-limit", "source": "kaiser2024", "verification": "single-source", "checked": "2026-10-14"}, {"element": "Cu", "min": 3.8, "max": 4.9, "unit": "wt %", "kind": "composition-limit", "source": "kaiser2024", "verification": "single-source", "checked": "2026-10-14"}, {"element": "Mn", "min": 0.3, "max": 0.9, "unit": "wt %", "kind": "composition-limit", "source": "kaiser2024", "verification": "single-source", "checked": "2026-10-14"}, {"element": "Mg", "min": 1.2, "max": 1.8, "unit": "wt %", "kind": "composition-limit", "source": "kaiser2024", "verification": "single-source", "checked": "2026-10-14"}, {"element": "Cr", "min": null, "max": 0.1, "unit": "wt %", "kind": "composition-limit", "source": "kaiser2024", "verification": "single-source", "checked": "2026-10-14"}, {"element": "Zn", "min": null, "max": 0.25, "unit": "wt %", "kind": "composition-limit", "source": "kaiser2024", "verification": "single-source", "checked": "2026-10-14"}, {"element": "Ti", "min": null, "max": 0.15, "unit": "wt %", "kind": "composition-limit", "source": "kaiser2024", "verification": "single-source", "checked": "2026-10-14"}, {"element": "Other each", "min": null, "max": 0.05, "unit": "wt %", "kind": "composition-limit", "source": "kaiser2024", "verification": "single-source", "checked": "2026-10-14"}, {"element": "Other total", "min": null, "max": 0.15, "unit": "wt %", "kind": "composition-limit", "source": "kaiser2024", "verification": "single-source", "checked": "2026-10-14"}, {"element": "Al", "min": null, "max": null, "remainder": true, "source": "kaiser2024", "unit": "wt %", "kind": "remainder", "verification": "single-source", "checked": "2026-10-14"}], "status": "published", "scope": "Selected reference facts; incomplete alloy coverage"}, {"id": "1050", "family": "1000", "summary": "A commercially pure aluminium designation with 99.5% minimum aluminium in the cited reference. Product-specific condition is essential when interpreting its properties.", "forms": ["Extruded profiles", "Rod and bar", "Tube"], "tempers": [], "applications": [], "guidance": "The referenced library lists this alloy for extrusion, but does not publish a mechanical-property row for it. Strength values remain withheld. Verify the exact product and temper independently.", "sources": ["hydro1xxx"], "properties": [{"name": "Density", "value": 0.0975, "unit": "lb/in\u00b3", "temper": "Not specified", "form": "Extrusion", "condition": "Temperature not specified", "source": "hydro1xxx", "kind": "typical", "verification": "single-source", "checked": "2026-10-14"}], "mechanical": [], "chemistry": [{"element": "Al", "min": 99.5, "max": null, "unit": "wt %", "kind": "composition-minimum", "source": "hydro1xxx", "verification": "single-source", "checked": "2026-10-14"}], "status": "published", "scope": "Selected reference facts; incomplete alloy coverage"}, {"id": "1060", "family": "1000", "summary": "A commercially pure aluminium designation with 99.6% minimum aluminium in the cited reference. Product-specific condition is essential when interpreting its properties.", "forms": ["Extruded profiles", "Rod and bar", "Tube"], "tempers": ["H112"], "applications": [], "guidance": "High-purity material is referenced for handling equipment and containers. Suitability for food or pharmaceutical use still requires assessment of the complete product and its surface condition.", "sources": ["hydro1xxx"], "properties": [{"name": "Density", "value": 0.0975, "unit": "lb/in\u00b3", "temper": "Not specified", "form": "Extrusion", "condition": "Temperature not specified", "source": "hydro1xxx", "kind": "typical", "verification": "single-source", "checked": "2026-10-14"}], "mechanical": [{"temper": "H112", "form": "Extrusion", "thickness": "All thicknesses in cited supplier table", "ultimate": 60, "yield": 15, "source": "hydro1xxx", "kind": "source-minimum", "unit": "MPa", "verification": "single-source", "condition": "Supplier reference; not a design allowable or certificate.", "checked": "2026-10-14"}], "chemistry": [{"element": "Al", "min": 99.6, "max": null, "unit": "wt %", "kind": "composition-minimum", "source": "hydro1xxx", "verification": "single-source", "checked": "2026-10-14"}], "status": "published", "scope": "Selected reference facts; incomplete alloy coverage"}, {"id": "1100", "family": "1000", "summary": "A commercially pure aluminium designation with 99.0% minimum aluminium in the cited reference. Product-specific condition is essential when interpreting its properties.", "forms": ["Extruded profiles", "Rod and bar", "Tube"], "tempers": ["H112"], "applications": [], "guidance": "The cited H112 row concerns an extruded condition. Do not substitute it for rolled-sheet values. Confirm strength and dimensional requirements for the actual supplied form.", "sources": ["hydro1xxx"], "properties": [{"name": "Density", "value": 0.098, "unit": "lb/in\u00b3", "temper": "Not specified", "form": "Extrusion", "condition": "Temperature not specified", "source": "hydro1xxx", "kind": "typical", "verification": "single-source", "checked": "2026-10-14"}], "mechanical": [{"temper": "H112", "form": "Extrusion", "thickness": "All thicknesses in cited supplier table", "ultimate": 75, "yield": 20, "source": "hydro1xxx", "kind": "source-minimum", "unit": "MPa", "verification": "single-source", "condition": "Supplier reference; not a design allowable or certificate.", "checked": "2026-10-14"}], "chemistry": [{"element": "Al", "min": 99, "max": null, "unit": "wt %", "kind": "composition-minimum", "source": "hydro1xxx", "verification": "single-source", "checked": "2026-10-14"}], "status": "published", "scope": "Selected reference facts; incomplete alloy coverage"}, {"id": "1350", "family": "1000", "summary": "A commercially pure aluminium designation with 99.5% minimum aluminium in the cited reference. Product-specific condition is essential when interpreting its properties.", "forms": ["Extruded profiles", "Rod and bar", "Tube"], "tempers": ["H111"], "applications": [], "guidance": "An electrical-conductor grade referenced in H111 extrusions. Conductivity, section geometry, connections and service temperature all belong in an electrical design review.", "sources": ["hydro1xxx"], "properties": [{"name": "Density", "value": 0.0975, "unit": "lb/in\u00b3", "temper": "Not specified", "form": "Extrusion", "condition": "Temperature not specified", "source": "hydro1xxx", "kind": "typical", "verification": "single-source", "checked": "2026-10-14"}, {"name": "Electrical conductivity", "value": 61, "unit": "% IACS", "temper": "H111", "form": "Extrusion", "condition": "20 \u00b0C", "source": "hydro1xxx", "kind": "source-minimum", "verification": "single-source", "checked": "2026-10-14"}], "mechanical": [{"temper": "H111", "form": "Extrusion", "thickness": "All thicknesses in cited supplier table", "ultimate": 60, "yield": 25, "source": "hydro1xxx", "kind": "source-minimum", "unit": "MPa", "verification": "single-source", "condition": "Supplier reference; not a design allowable or certificate.", "checked": "2026-10-14"}], "chemistry": [{"element": "Al", "min": 99.5, "max": null, "unit": "wt %", "kind": "composition-minimum", "source": "hydro1xxx", "verification": "single-source", "checked": "2026-10-14"}], "status": "published", "scope": "Selected reference facts; incomplete alloy coverage"}, {"id": "6005A", "family": "6000", "summary": "A heat-treatable extrusion alloy for solid and hollow structural sections. The letter suffix identifies a distinct designation; it is not interchangeable with 6005.", "forms": ["Extruded profiles"], "tempers": ["T1", "T5", "T61"], "applications": [], "guidance": "Match the complete designation and temper. The chemistry reference includes a combined manganese-plus-chromium limit; composition is withheld until those compound constraints are represented in the data model.", "sources": ["hydro6005a"], "properties": [{"name": "Thermal conductivity", "value": 188, "unit": "W/(m\u00b7K)", "temper": "T61", "form": "Extrusion", "condition": "25 \u00b0C", "source": "hydro6005a", "kind": "typical", "verification": "single-source", "checked": "2026-10-14"}], "mechanical": [{"temper": "T61", "form": "Extrusion", "thickness": "\u22646.30 mm", "ultimate": 260, "yield": 240, "source": "hydro6005a", "kind": "source-minimum", "unit": "MPa", "verification": "single-source", "condition": "Supplier reference; not a design allowable or certificate.", "checked": "2026-10-14"}], "chemistry": [], "status": "published", "scope": "Selected reference facts; incomplete alloy coverage"}, {"id": "6262", "family": "6000", "summary": "A machining-oriented aluminium extrusion alloy referenced for rod, bar and hexagonal stock. Material composition and the finished use require separate review.", "forms": ["Rod and bar", "Hexagonal bar"], "tempers": ["T6", "T6511"], "applications": [], "guidance": "The published chemistry includes lead and bismuth additions. Check the specified composition against end-use substance requirements rather than assuming compliance. Weld heat can reduce strength in the heat-treated condition.", "sources": ["hydro6262"], "properties": [{"name": "Density", "value": 0.098, "unit": "lb/in\u00b3", "temper": "Not specified", "form": "Extrusion", "condition": "Temperature not specified", "source": "hydro6262", "kind": "typical", "verification": "single-source", "checked": "2026-10-14"}], "mechanical": [{"temper": "T6 / T6511", "form": "Extrusion", "thickness": "All thicknesses in cited supplier table", "ultimate": 260, "yield": 240, "source": "hydro6262", "kind": "source-minimum", "unit": "MPa", "verification": "single-source", "condition": "Supplier reference; not a design allowable or certificate.", "checked": "2026-10-14"}], "chemistry": [], "status": "published", "scope": "Selected reference facts; incomplete alloy coverage"}, {"id": "7075", "family": "7000", "summary": "A high-strength aluminium alloy with separate T6 and T73 family reference conditions. Rod and bar values must retain their form and test basis.", "forms": ["Rod and bar"], "tempers": ["O", "T6", "T651", "T73", "T7351"], "applications": [], "guidance": "The source distinguishes the corrosion response of T6 and T73 family tempers. A substitution needs assessment of strength, environment and fabrication. No exact equivalence to 2024 or other aerospace grades is asserted.", "sources": ["kaiser7075"], "properties": [{"name": "Density", "value": 2800, "unit": "kg/m\u00b3", "temper": "Not specified", "form": "Rod and bar", "condition": "20 \u00b0C", "source": "kaiser7075", "kind": "typical", "verification": "single-source", "checked": "2026-10-14"}], "mechanical": [{"temper": "T6 / T651", "form": "Rod and bar", "thickness": "0.500 inch diameter tensile specimen; material thickness unspecified", "ultimate": 572, "yield": 503, "source": "kaiser7075", "kind": "typical", "unit": "MPa", "verification": "single-source", "condition": "Supplier reference; not a design allowable or certificate.", "checked": "2026-10-14"}, {"temper": "T73 / T7351", "form": "Rod and bar", "thickness": "0.500 inch diameter tensile specimen; material thickness unspecified", "ultimate": 503, "yield": 434, "source": "kaiser7075", "kind": "typical", "unit": "MPa", "verification": "single-source", "condition": "Supplier reference; not a design allowable or certificate.", "checked": "2026-10-14"}], "chemistry": [{"element": "Si", "min": null, "max": 0.4, "unit": "wt %", "kind": "composition-limit", "source": "kaiser7075", "verification": "single-source", "checked": "2026-10-14"}, {"element": "Fe", "min": null, "max": 0.5, "unit": "wt %", "kind": "composition-limit", "source": "kaiser7075", "verification": "single-source", "checked": "2026-10-14"}, {"element": "Cu", "min": 1.2, "max": 2, "unit": "wt %", "kind": "composition-limit", "source": "kaiser7075", "verification": "single-source", "checked": "2026-10-14"}, {"element": "Mn", "min": null, "max": 0.3, "unit": "wt %", "kind": "composition-limit", "source": "kaiser7075", "verification": "single-source", "checked": "2026-10-14"}, {"element": "Mg", "min": 2.1, "max": 2.9, "unit": "wt %", "kind": "composition-limit", "source": "kaiser7075", "verification": "single-source", "checked": "2026-10-14"}, {"element": "Cr", "min": 0.18, "max": 0.28, "unit": "wt %", "kind": "composition-limit", "source": "kaiser7075", "verification": "single-source", "checked": "2026-10-14"}, {"element": "Zn", "min": 5.1, "max": 6.1, "unit": "wt %", "kind": "composition-limit", "source": "kaiser7075", "verification": "single-source", "checked": "2026-10-14"}, {"element": "Ti", "min": null, "max": 0.2, "unit": "wt %", "kind": "composition-limit", "source": "kaiser7075", "verification": "single-source", "checked": "2026-10-14"}, {"element": "Other each", "min": null, "max": 0.05, "unit": "wt %", "kind": "composition-limit", "source": "kaiser7075", "verification": "single-source", "checked": "2026-10-14"}, {"element": "Other total", "min": null, "max": 0.15, "unit": "wt %", "kind": "composition-limit", "source": "kaiser7075", "verification": "single-source", "checked": "2026-10-14"}, {"element": "Al", "min": null, "max": null, "remainder": true, "unit": "wt %", "kind": "remainder", "source": "kaiser7075", "verification": "single-source", "checked": "2026-10-14"}], "status": "published", "scope": "Selected reference facts; incomplete alloy coverage"}, {"id": "7050", "family": "7000", "summary": "An aerospace structural aluminium alloy referenced in stress-relieved sheet, coil and plate conditions. Direction and specimen basis accompany its typical strength values.", "forms": ["Sheet, coil and plate"], "tempers": ["T7651", "T7451"], "applications": [], "guidance": "The displayed data is longitudinal and typical. It does not establish transverse allowables or part qualification. Melting range is withheld because the source Celsius and Fahrenheit lower limits disagree.", "sources": ["kaiser7050"], "properties": [{"name": "Density", "value": 2830, "unit": "kg/m\u00b3", "temper": "Not specified", "form": "Sheet, coil, plate", "condition": "20 \u00b0C", "source": "kaiser7050", "kind": "typical", "verification": "single-source", "checked": "2026-10-14"}], "mechanical": [{"temper": "T7651", "form": "Sheet, coil, plate", "thickness": "Longitudinal; 0.500 inch diameter specimen; thickness unspecified", "ultimate": 552, "yield": 489, "source": "kaiser7050", "kind": "typical", "unit": "MPa", "verification": "single-source", "condition": "Supplier reference; not a design allowable or certificate.", "checked": "2026-10-14"}, {"temper": "T7451", "form": "Sheet, coil, plate", "thickness": "Longitudinal; 0.500 inch diameter specimen; thickness unspecified", "ultimate": 524, "yield": 469, "source": "kaiser7050", "kind": "typical", "unit": "MPa", "verification": "single-source", "condition": "Supplier reference; not a design allowable or certificate.", "checked": "2026-10-14"}], "chemistry": [], "status": "published", "scope": "Selected reference facts; incomplete alloy coverage"}, {"id": "2219", "family": "2000", "summary": "A copper-containing aluminium alloy referenced for aerospace tank applications. The supplied temper and fabrication condition determine how reference data should be used.", "forms": ["Sheet, coil and plate"], "tempers": ["T351", "T851"], "applications": [], "guidance": "The supplier identifies welding applications, but a finished welded assembly requires its own procedure and property assessment. The chemistry header contains an ambiguous element label, so no composition table is inferred.", "sources": ["kaiser2219"], "properties": [{"name": "Density", "value": 2840, "unit": "kg/m\u00b3", "temper": "Not specified", "form": "Sheet, coil, plate", "condition": "20 \u00b0C", "source": "kaiser2219", "kind": "typical", "verification": "single-source", "checked": "2026-10-14"}], "mechanical": [{"temper": "T351", "form": "Sheet, coil, plate", "thickness": "Longitudinal; 0.500 inch diameter specimen; thickness unspecified", "ultimate": 359, "yield": 248, "source": "kaiser2219", "kind": "typical", "unit": "MPa", "verification": "single-source", "condition": "Supplier reference; not a design allowable or certificate.", "checked": "2026-10-14"}, {"temper": "T851", "form": "Sheet, coil, plate", "thickness": "Longitudinal; 0.500 inch diameter specimen; thickness unspecified", "ultimate": 455, "yield": 352, "source": "kaiser2219", "kind": "typical", "unit": "MPa", "verification": "single-source", "condition": "Supplier reference; not a design allowable or certificate.", "checked": "2026-10-14"}], "chemistry": [], "status": "published", "scope": "Selected reference facts; incomplete alloy coverage"}, {"id": "3003", "family": "3000", "summary": "A non-heat-treatable manganese alloy referenced for tube applications in condensers and heat-exchange equipment. Cold-work condition changes its mechanical behaviour.", "forms": ["Tube and pipe"], "tempers": ["O", "H14"], "applications": [], "guidance": "Use the actual tube condition and specification. The source contains a malformed copper value and an unusual tensile-specimen diameter; composition and that specimen-size detail remain withheld pending clarification.", "sources": ["kaiser3003"], "properties": [{"name": "Density", "value": 2730, "unit": "kg/m\u00b3", "temper": "Not specified", "form": "Tube and pipe", "condition": "20 \u00b0C", "source": "kaiser3003", "kind": "typical", "verification": "single-source", "checked": "2026-10-14"}, {"name": "Thermal conductivity", "value": 193, "unit": "W/(m\u00b7K)", "temper": "O", "form": "Tube and pipe", "condition": "20 \u00b0C", "source": "kaiser3003", "kind": "typical", "verification": "single-source", "checked": "2026-10-14"}], "mechanical": [{"temper": "O", "form": "Tube and pipe", "thickness": "Material thickness unspecified; elongation basis 4D", "ultimate": 110, "yield": 40, "source": "kaiser3003", "kind": "typical", "unit": "MPa", "verification": "single-source", "condition": "Supplier reference; not a design allowable or certificate.", "checked": "2026-10-14"}, {"temper": "H14", "form": "Tube and pipe", "thickness": "Material thickness unspecified; elongation basis 4D", "ultimate": 152, "yield": 145, "source": "kaiser3003", "kind": "typical", "unit": "MPa", "verification": "single-source", "condition": "Supplier reference; not a design allowable or certificate.", "checked": "2026-10-14"}], "chemistry": [], "status": "published", "scope": "Selected reference facts; incomplete alloy coverage"}, {"id": "2011", "family": "2000", "summary": "A free-machining aluminium rod and bar alloy referenced in T3 and T8 conditions. Machining benefits do not establish suitability for welded assemblies.", "forms": ["Rod and bar"], "tempers": ["T3", "T8"], "applications": [], "guidance": "The supplier cautions against most welding methods. Review corrosion exposure and the complete chemistry against end-use substance requirements; do not copy a historical product compliance statement as a guarantee for all 2011 stock.", "sources": ["kaiser2011"], "properties": [], "mechanical": [{"temper": "T3", "form": "Rod and bar", "thickness": "0.500 inch diameter tensile specimen; thickness unspecified", "ultimate": 379, "yield": 296, "source": "kaiser2011", "kind": "typical", "unit": "MPa", "verification": "single-source", "condition": "Supplier reference; not a design allowable or certificate.", "checked": "2026-10-14"}, {"temper": "T8", "form": "Rod and bar", "thickness": "0.500 inch diameter tensile specimen; thickness unspecified", "ultimate": 407, "yield": 310, "source": "kaiser2011", "kind": "typical", "unit": "MPa", "verification": "single-source", "condition": "Supplier reference; not a design allowable or certificate.", "checked": "2026-10-14"}], "chemistry": [], "status": "published", "scope": "Selected reference facts; incomplete alloy coverage"}, {"id": "2014", "family": "2000", "summary": "A heat-treatable aluminium rod and bar alloy with published machining reference data. Preserve the supplied condition when comparing typical mechanical properties.", "forms": ["Rod and bar"], "tempers": ["T6", "T651"], "applications": [], "guidance": "Check corrosion protection, machining allowance and the exact manufacturing condition. Similar strength or a historical supplier substitution suggestion does not establish an exact material equivalence.", "sources": ["kaiser2014"], "properties": [{"name": "Density", "value": 2800, "unit": "kg/m\u00b3", "temper": "Not specified", "form": "Rod and bar", "condition": "20 \u00b0C", "source": "kaiser2014", "kind": "typical", "verification": "single-source", "checked": "2026-10-14"}], "mechanical": [{"temper": "T6 / T651", "form": "Rod and bar", "thickness": "0.500 inch diameter specimen; material thickness unspecified", "ultimate": 483, "yield": 414, "source": "kaiser2014", "kind": "typical", "unit": "MPa", "verification": "single-source", "condition": "Supplier reference; not a design allowable or certificate.", "checked": "2026-10-14"}], "chemistry": [], "status": "published", "scope": "Selected reference facts; incomplete alloy coverage"}, {"id": "2017", "family": "2000", "summary": "A heat-treatable aluminium rod and bar alloy with published machining reference data. Preserve the supplied condition when comparing typical mechanical properties.", "forms": ["Rod and bar"], "tempers": ["T4", "T451"], "applications": [], "guidance": "Check corrosion protection, machining allowance and the exact manufacturing condition. Similar strength or a historical supplier substitution suggestion does not establish an exact material equivalence.", "sources": ["kaiser2017"], "properties": [{"name": "Density", "value": 2800, "unit": "kg/m\u00b3", "temper": "Not specified", "form": "Rod and bar", "condition": "20 \u00b0C", "source": "kaiser2017", "kind": "typical", "verification": "single-source", "checked": "2026-10-14"}], "mechanical": [{"temper": "T4 / T451", "form": "Rod and bar", "thickness": "0.500 inch diameter specimen; material thickness unspecified", "ultimate": 427, "yield": 276, "source": "kaiser2017", "kind": "typical", "unit": "MPa", "verification": "single-source", "condition": "Supplier reference; not a design allowable or certificate.", "checked": "2026-10-14"}], "chemistry": [], "status": "published", "scope": "Selected reference facts; incomplete alloy coverage"}, {"id": "5083", "family": "5000", "summary": "A non-heat-treatable magnesium alloy referenced for marine sheet and plate. Exact temper, section and service requirements govern acceptance.", "forms": ["Sheet"], "tempers": ["O", "H111"], "applications": [], "guidance": "The supplier density field is malformed and remains withheld. Marine selection must consider the approved material specification and fabricated condition; the alloy name alone does not establish vessel qualification.", "sources": ["aalco5083"], "properties": [], "mechanical": [{"temper": "O / H111", "form": "Sheet", "thickness": "0.2\u20136.3 mm; BS EN 485-2:2008 cited by supplier", "ultimate": 275, "ultimateMax": 350, "yield": 125, "unit": "MPa", "kind": "indicative-range", "source": "aalco5083", "verification": "single-source", "condition": "Supplier cites historic EN edition; not an authorized standard table or certification", "checked": "2026-10-14"}], "chemistry": [], "status": "published", "scope": "Selected indicative supplier facts; critical specification values require independent confirmation"}, {"id": "5251", "family": "5000", "summary": "A formable aluminium sheet and plate alloy referenced in the annealed condition. Cold-work conditions require their own property
