Repository: jashbhavin/metline-aluminium

File: verified/summaries/1050.json
{
  "id": "1050",
  "family": "1000",
  "summary": "A commercially pure aluminium designation with 99.5% minimum aluminium in the cited reference. Product-specific condition is essential when interpreting its properties.",
  "forms": [
    "Extruded profiles",
    "Rod and bar",
    "Tube"
  ],
  "tempers": [],
  "applications": [],
  "guidance": "The referenced library lists this alloy for extrusion, but does not publish a mechanical-property row for it. Strength values remain withheld. Verify the exact product and temper independently.",
  "sources": [
    "hydro1xxx"
  ],
  "properties": [
    {
      "name": "Density",
      "value": 0.0975,
      "unit": "lb/in³",
      "temper": "Not specified",
      "form": "Extrusion",
      "condition": "Temperature not specified",
      "source": "hydro1xxx",
      "kind": "typical",
      "verification": "single-source",
      "checked": "2026-10-14"
    }
  ],
  "mechanical": [],
  "chemistry": [
    {
      "element": "Al",
      "min": 99.5,
      "max": null,
      "unit": "wt %",
      "kind": "composition-minimum",
      "source": "hydro1xxx",
      "verification": "single-source",
      "checked": "2026-10-14"
    }
  ],
  "status": "published",
  "scope": "Selected reference facts; incomplete alloy coverage"
}

File: verified/summaries/1060.json
{
  "id": "1060",
  "family": "1000",
  "summary": "A commercially pure aluminium designation with 99.6% minimum aluminium in the cited reference. Product-specific condition is essential when interpreting its properties.",
  "forms": [
    "Extruded profiles",
    "Rod and bar",
    "Tube"
  ],
  "tempers": [
    "H112"
  ],
  "applications": [],
  "guidance": "High-purity material is referenced for handling equipment and containers. Suitability for food or pharmaceutical use still requires assessment of the complete product and its surface condition.",
  "sources": [
    "hydro1xxx"
  ],
  "properties": [
    {
      "name": "Density",
      "value": 0.0975,
      "unit": "lb/in³",
      "temper": "Not specified",
      "form": "Extrusion",
      "condition": "Temperature not specified",
      "source": "hydro1xxx",
      "kind": "typical",
      "verification": "single-source",
      "checked": "2026-10-14"
    }
  ],
  "mechanical": [
    {
      "temper": "H112",
      "form": "Extrusion",
      "thickness": "All thicknesses in cited supplier table",
      "ultimate": 60,
      "yield": 15,
      "source": "hydro1xxx",
      "kind": "source-minimum",
      "unit": "MPa",
      "verification": "single-source",
      "condition": "Supplier reference; not a design allowable or certificate.",
      "checked": "2026-10-14"
    }
  ],
  "chemistry": [
    {
      "element": "Al",
      "min": 99.6,
      "max": null,
      "unit": "wt %",
      "kind": "composition-minimum",
      "source": "hydro1xxx",
      "verification": "single-source",
      "checked": "2026-10-14"
    }
  ],
  "status": "published",
  "scope": "Selected reference facts; incomplete alloy coverage"
}

File: verified/summaries/1100.json
{
  "id": "1100",
  "family": "1000",
  "summary": "A commercially pure aluminium designation with 99.0% minimum aluminium in the cited reference. Product-specific condition is essential when interpreting its properties.",
  "forms": [
    "Extruded profiles",
    "Rod and bar",
    "Tube"
  ],
  "tempers": [
    "H112"
  ],
  "applications": [],
  "guidance": "The cited H112 row concerns an extruded condition. Do not substitute it for rolled-sheet values. Confirm strength and dimensional requirements for the actual supplied form.",
  "sources": [
    "hydro1xxx"
  ],
  "properties": [
    {
      "name": "Density",
      "value": 0.098,
      "unit": "lb/in³",
      "temper": "Not specified",
      "form": "Extrusion",
      "condition": "Temperature not specified",
      "source": "hydro1xxx",
      "kind": "typical",
      "verification": "single-source",
      "checked": "2026-10-14"
    }
  ],
  "mechanical": [
    {
      "temper": "H112",
      "form": "Extrusion",
      "thickness": "All thicknesses in cited supplier table",
      "ultimate": 75,
      "yield": 20,
      "source": "hydro1xxx",
      "kind": "source-minimum",
      "unit": "MPa",
      "verification": "single-source",
      "condition": "Supplier reference; not a design allowable or certificate.",
      "checked": "2026-10-14"
    }
  ],
  "chemistry": [
    {
      "element": "Al",
      "min": 99,
      "max": null,
      "unit": "wt %",
      "kind": "composition-minimum",
      "source": "hydro1xxx",
      "verification": "single-source",
      "checked": "2026-10-14"
    }
  ],
  "status": "published",
  "scope": "Selected reference facts; incomplete alloy coverage"
}

File: verified/summaries/1350.json
{
  "id": "1350",
  "family": "1000",
  "summary": "A commercially pure aluminium designation with 99.5% minimum aluminium in the cited reference. Product-specific condition is essential when interpreting its properties.",
  "forms": [
    "Extruded profiles",
    "Rod and bar",
    "Tube"
  ],
  "tempers": [
    "H111"
  ],
  "applications": [],
  "guidance": "An electrical-conductor grade referenced in H111 extrusions. Conductivity, section geometry, connections and service temperature all belong in an electrical design review.",
  "sources": [
    "hydro1xxx"
  ],
  "properties": [
    {
      "name": "Density",
      "value": 0.0975,
      "unit": "lb/in³",
      "temper": "Not specified",
      "form": "Extrusion",
      "condition": "Temperature not specified",
      "source": "hydro1xxx",
      "kind": "typical",
      "verification": "single-source",
      "checked": "2026-10-14"
    },
    {
      "name": "Electrical conductivity",
      "value": 61,
      "unit": "% IACS",
      "temper": "H111",
      "form": "Extrusion",
      "condition": "20 °C",
      "source": "hydro1xxx",
      "kind": "source-minimum",
      "verification": "single-source",
      "checked": "2026-10-14"
    }
  ],
  "mechanical": [
    {
      "temper": "H111",
      "form": "Extrusion",
      "thickness": "All thicknesses in cited supplier table",
      "ultimate": 60,
      "yield": 25,
      "source": "hydro1xxx",
      "kind": "source-minimum",
      "unit": "MPa",
      "verification": "single-source",
      "condition": "Supplier reference; not a design allowable or certificate.",
      "checked": "2026-10-14"
    }
  ],
  "chemistry": [
    {
      "element": "Al",
      "min": 99.5,
      "max": null,
      "unit": "wt %",
      "kind": "composition-minimum",
      "source": "hydro1xxx",
      "verification": "single-source",
      "checked": "2026-10-14"
    }
  ],
  "status": "published",
  "scope": "Selected reference facts; incomplete alloy coverage"
}

File: verified/summaries/2011.json
{
  "id": "2011",
  "family": "2000",
  "summary": "A free-machining aluminium rod and bar alloy referenced in T3 and T8 conditions. Machining benefits do not establish suitability for welded assemblies.",
  "forms": [
    "Rod and bar"
  ],
  "tempers": [
    "T3",
    "T8"
  ],
  "applications": [],
  "guidance": "The supplier cautions against most welding methods. Review corrosion exposure and the complete chemistry against end-use substance requirements; do not copy a historical product compliance statement as a guarantee for all 2011 stock.",
  "sources": [
    "kaiser2011"
  ],
  "properties": [],
  "mechanical": [
    {
      "temper": "T3",
      "form": "Rod and bar",
      "thickness": "0.500 inch diameter tensile specimen; thickness unspecified",
      "ultimate": 379,
      "yield": 296,
      "source": "kaiser2011",
      "kind": "typical",
      "unit": "MPa",
      "verification": "single-source",
      "condition": "Supplier reference; not a design allowable or certificate.",
      "checked": "2026-10-14"
    },
    {
      "temper": "T8",
      "form": "Rod and bar",
      "thickness": "0.500 inch diameter tensile specimen; thickness unspecified",
      "ultimate": 407,
      "yield": 310,
      "source": "kaiser2011",
      "kind": "typical",
      "unit": "MPa",
      "verification": "single-source",
      "condition": "Supplier reference; not a design allowable or certificate.",
      "checked": "2026-10-14"
    }
  ],
  "chemistry": [],
  "status": "published",
  "scope": "Selected reference facts; incomplete alloy coverage"
}

File: verified/summaries/2014.json
{
  "id": "2014",
  "family": "2000",
  "summary": "A heat-treatable aluminium rod and bar alloy with published machining reference data. Preserve the supplied condition when comparing typical mechanical properties.",
  "forms": [
    "Rod and bar"
  ],
  "tempers": [
    "T6",
    "T651"
  ],
  "applications": [],
  "guidance": "Check corrosion protection, machining allowance and the exact manufacturing condition. Similar strength or a historical supplier substitution suggestion does not establish an exact material equivalence.",
  "sources": [
    "kaiser2014"
  ],
  "properties": [
    {
      "name": "Density",
      "value": 2800,
      "unit": "kg/m³",
      "temper": "Not specified",
      "form": "Rod and bar",
      "condition": "20 °C",
      "source": "kaiser2014",
      "kind": "typical",
      "verification": "single-source",
      "checked": "2026-10-14"
    }
  ],
  "mechanical": [
    {
      "temper": "T6 / T651",
      "form": "Rod and bar",
      "thickness": "0.500 inch diameter specimen; material thickness unspecified",
      "ultimate": 483,
      "yield": 414,
      "source": "kaiser2014",
      "kind": "typical",
      "unit": "MPa",
      "verification": "single-source",
      "condition": "Supplier reference; not a design allowable or certificate.",
      "checked": "2026-10-14"
    }
  ],
  "chemistry": [],
  "status": "published",
  "scope": "Selected reference facts; incomplete alloy coverage"
}

File: verified/summaries/2017.json
{
  "id": "2017",
  "family": "2000",
  "summary": "A heat-treatable aluminium rod and bar alloy with published machining reference data. Preserve the supplied condition when comparing typical mechanical properties.",
  "forms": [
    "Rod and bar"
  ],
  "tempers": [
    "T4",
    "T451"
  ],
  "applications": [],
  "guidance": "Check corrosion protection, machining allowance and the exact manufacturing condition. Similar strength or a historical supplier substitution suggestion does not establish an exact material equivalence.",
  "sources": [
    "kaiser2017"
  ],
  "properties": [
    {
      "name": "Density",
      "value": 2800,
      "unit": "kg/m³",
      "temper": "Not specified",
      "form": "Rod and bar",
      "condition": "20 °C",
      "source": "kaiser2017",
      "kind": "typical",
      "verification": "single-source",
      "checked": "2026-10-14"
    }
  ],
  "mechanical": [
    {
      "temper": "T4 / T451",
      "form": "Rod and bar",
      "thickness": "0.500 inch diameter specimen; material thickness unspecified",
      "ultimate": 427,
      "yield": 276,
      "source": "kaiser2017",
      "kind": "typical",
      "unit": "MPa",
      "verification": "single-source",
      "condition": "Supplier reference; not a design allowable or certificate.",
      "checked": "2026-10-14"
    }
  ],
  "chemistry": [],
  "status": "published",
  "scope": "Selected reference facts; incomplete alloy coverage"
}

File: verified/summaries/2024.json
{
  "id": "2024",
  "family": "2000",
  "summary": "A copper-containing aluminium alloy with published sheet, coil and plate reference data. Select a complete alloy, temper and product specification before comparing strength.",
  "forms": [
    "Sheet, coil and plate"
  ],
  "tempers": [
    "O",
    "T4",
    "T351"
  ],
  "applications": [],
  "guidance": "Compare exact material conditions. The typical T4/T351 value is not a guaranteed specification minimum. Evaluate corrosion protection and fabrication for the actual assembly; aerospace qualification requires approved material documentation.",
  "sources": [
    "kaiser2024"
  ],
  "properties": [
    {
      "name": "Density",
      "value": 2770,
      "unit": "kg/m³",
      "temper": "Not specified",
      "form": "Sheet, coil, plate",
      "condition": "20 °C",
      "source": "kaiser2024",
      "kind": "typical",
      "verification": "single-source",
      "checked": "2026-10-14"
    }
  ],
  "mechanical": [
    {
      "temper": "T4 / T351",
      "form": "Sheet, coil, plate",
      "thickness": "0.500 inch diameter tensile specimen; thickness unspecified",
      "ultimate": 469,
      "yield": 324,
      "source": "kaiser2024",
      "kind": "typical",
      "unit": "MPa",
      "verification": "single-source",
      "condition": "Supplier reference; not a design allowable or certificate.",
      "checked": "2026-10-14"
    }
  ],
  "chemistry": [
    {
      "element": "Si",
      "min": null,
      "max": 0.5,
      "unit": "wt %",
      "kind": "composition-limit",
      "source": "kaiser2024",
      "verification": "single-source",
      "checked": "2026-10-14"
    },
    {
      "element": "Fe",
      "min": null,
      "max": 0.5,
      "unit": "wt %",
      "kind": "composition-limit",
      "source": "kaiser2024",
      "verification": "single-source",
      "checked": "2026-10-14"
    },
    {
      "element": "Cu",
      "min": 3.8,
      "max": 4.9,
      "unit": "wt %",
      "kind": "composition-limit",
      "source": "kaiser2024",
      "verification": "single-source",
      "checked": "2026-10-14"
    },
    {
      "element": "Mn",
      "min": 0.3,
      "max": 0.9,
      "unit": "wt %",
      "kind": "composition-limit",
      "source": "kaiser2024",
      "verification": "single-source",
      "checked": "2026-10-14"
    },
    {
      "element": "Mg",
      "min": 1.2,
      "max": 1.8,
      "unit": "wt %",
      "kind": "composition-limit",
      "source": "kaiser2024",
      "verification": "single-source",
      "checked": "2026-10-14"
    },
    {
      "element": "Cr",
      "min": null,
      "max": 0.1,
      "unit": "wt %",
      "kind": "composition-limit",
      "source": "kaiser2024",
      "verification": "single-source",
      "checked": "2026-10-14"
    },
    {
      "element": "Zn",
      "min": null,
      "max": 0.25,
      "unit": "wt %",
      "kind": "composition-limit",
      "source": "kaiser2024",
      "verification": "single-source",
      "checked": "2026-10-14"
    },
    {
      "element": "Ti",
      "min": null,
      "max": 0.15,
      "unit": "wt %",
      "kind": "composition-limit",
      "source": "kaiser2024",
      "verification": "single-source",
      "checked": "2026-10-14"
    },
    {
      "element": "Other each",
      "min": null,
      "max": 0.05,
      "unit": "wt %",
      "kind": "composition-limit",
      "source": "kaiser2024",
      "verification": "single-source",
      "checked": "2026-10-14"
    },
    {
      "element": "Other total",
      "min": null,
      "max": 0.15,
      "unit": "wt %",
      "kind": "composition-limit",
      "source": "kaiser2024",
      "verification": "single-source",
      "checked": "2026-10-14"
    },
    {
      "element": "Al",
      "min": null,
      "max": null,
      "remainder": true,
      "source": "kaiser2024",
      "unit": "wt %",
      "kind": "remainder",
      "verification": "single-source",
      "checked": "2026-10-14"
    }
  ],
  "status": "published",
  "scope": "Selected reference facts; incomplete alloy coverage"
}
