Repository: jashbhavin/metline-aluminium

File: verified/summaries/2219.json
{
  "id": "2219",
  "family": "2000",
  "summary": "A copper-containing aluminium alloy referenced for aerospace tank applications. The supplied temper and fabrication condition determine how reference data should be used.",
  "forms": [
    "Sheet, coil and plate"
  ],
  "tempers": [
    "T351",
    "T851"
  ],
  "applications": [],
  "guidance": "The supplier identifies welding applications, but a finished welded assembly requires its own procedure and property assessment. The chemistry header contains an ambiguous element label, so no composition table is inferred.",
  "sources": [
    "kaiser2219"
  ],
  "properties": [
    {
      "name": "Density",
      "value": 2840,
      "unit": "kg/m³",
      "temper": "Not specified",
      "form": "Sheet, coil, plate",
      "condition": "20 °C",
      "source": "kaiser2219",
      "kind": "typical",
      "verification": "single-source",
      "checked": "2026-10-14"
    }
  ],
  "mechanical": [
    {
      "temper": "T351",
      "form": "Sheet, coil, plate",
      "thickness": "Longitudinal; 0.500 inch diameter specimen; thickness unspecified",
      "ultimate": 359,
      "yield": 248,
      "source": "kaiser2219",
      "kind": "typical",
      "unit": "MPa",
      "verification": "single-source",
      "condition": "Supplier reference; not a design allowable or certificate.",
      "checked": "2026-10-14"
    },
    {
      "temper": "T851",
      "form": "Sheet, coil, plate",
      "thickness": "Longitudinal; 0.500 inch diameter specimen; thickness unspecified",
      "ultimate": 455,
      "yield": 352,
      "source": "kaiser2219",
      "kind": "typical",
      "unit": "MPa",
      "verification": "single-source",
      "condition": "Supplier reference; not a design allowable or certificate.",
      "checked": "2026-10-14"
    }
  ],
  "chemistry": [],
  "status": "published",
  "scope": "Selected reference facts; incomplete alloy coverage"
}

File: verified/summaries/3003.json
{
  "id": "3003",
  "family": "3000",
  "summary": "A non-heat-treatable manganese alloy referenced for tube applications in condensers and heat-exchange equipment. Cold-work condition changes its mechanical behaviour.",
  "forms": [
    "Tube and pipe"
  ],
  "tempers": [
    "O",
    "H14"
  ],
  "applications": [],
  "guidance": "Use the actual tube condition and specification. The source contains a malformed copper value and an unusual tensile-specimen diameter; composition and that specimen-size detail remain withheld pending clarification.",
  "sources": [
    "kaiser3003"
  ],
  "properties": [
    {
      "name": "Density",
      "value": 2730,
      "unit": "kg/m³",
      "temper": "Not specified",
      "form": "Tube and pipe",
      "condition": "20 °C",
      "source": "kaiser3003",
      "kind": "typical",
      "verification": "single-source",
      "checked": "2026-10-14"
    },
    {
      "name": "Thermal conductivity",
      "value": 193,
      "unit": "W/(m·K)",
      "temper": "O",
      "form": "Tube and pipe",
      "condition": "20 °C",
      "source": "kaiser3003",
      "kind": "typical",
      "verification": "single-source",
      "checked": "2026-10-14"
    }
  ],
  "mechanical": [
    {
      "temper": "O",
      "form": "Tube and pipe",
      "thickness": "Material thickness unspecified; elongation basis 4D",
      "ultimate": 110,
      "yield": 40,
      "source": "kaiser3003",
      "kind": "typical",
      "unit": "MPa",
      "verification": "single-source",
      "condition": "Supplier reference; not a design allowable or certificate.",
      "checked": "2026-10-14"
    },
    {
      "temper": "H14",
      "form": "Tube and pipe",
      "thickness": "Material thickness unspecified; elongation basis 4D",
      "ultimate": 152,
      "yield": 145,
      "source": "kaiser3003",
      "kind": "typical",
      "unit": "MPa",
      "verification": "single-source",
      "condition": "Supplier reference; not a design allowable or certificate.",
      "checked": "2026-10-14"
    }
  ],
  "chemistry": [],
  "status": "published",
  "scope": "Selected reference facts; incomplete alloy coverage"
}

File: verified/summaries/3004.json
{
  "id": "3004",
  "family": "3000",
  "summary": "A moderate-strength rolled alloy documented by Hulamin for roofing, cladding and signage, with mill, painted and embossed finishes.",
  "forms": [
    "Rolled products"
  ],
  "tempers": [
    "H14",
    "H32",
    "H34",
    "H42",
    "H44",
    "H46"
  ],
  "applications": [
    "Roofing and cladding",
    "Signage",
    "General engineering"
  ],
  "guidance": "Select the finish and temper for the fabrication route. Hulamin identifies suitability for roll forming and coating; its strength table does not state a thickness band, so confirm the ordered gauge and certificate.",
  "sources": [
    "hulamin3004"
  ],
  "properties": [
    {
      "name": "Density",
      "value": 2.72,
      "unit": "g/cm³",
      "temper": "Not specified",
      "form": "Rolled products",
      "condition": "20 °C",
      "kind": "source-reference",
      "source": "hulamin3004",
      "verification": "single-source",
      "checked": "2026-10-14"
    }
  ],
  "mechanical": [
    {
      "temper": "H14",
      "form": "Rolled products",
      "thickness": "Not stated in source mechanical table",
      "ultimate": 220,
      "ultimateMax": 265,
      "unit": "MPa",
      "kind": "source-minimum-and-range",
      "condition": "Supplier reference: proof stress minimum and tensile range; no thickness or test-direction detail supplied",
      "yield": 180,
      "source": "hulamin3004",
      "verification": "single-source",
      "checked": "2026-10-14"
    }
  ],
  "chemistry": [
    {
      "element": "Mn",
      "min": 1,
      "max": 1.5,
      "unit": "wt %",
      "kind": "composition-limit",
      "source": "hulamin3004",
      "verification": "single-source",
      "checked": "2026-10-14"
    },
    {
      "element": "Mg",
      "min": 0.8,
      "max": 1.3,
      "unit": "wt %",
      "kind": "composition-limit",
      "source": "hulamin3004",
      "verification": "single-source",
      "checked": "2026-10-14"
    }
  ],
  "status": "published",
  "scope": "Selected rolled-product facts; single manufacturer source; thickness scope of mechanical table not stated."
}

File: verified/summaries/3103.json
{
  "id": "3103",
  "family": "3000",
  "summary": "A manganese-family sheet alloy with an H14 reference condition. Rolled-sheet properties retain their thickness range.",
  "forms": [
    "Sheet"
  ],
  "tempers": [
    "H14"
  ],
  "applications": [],
  "guidance": "The electrical field uses a conductivity unit under a resistivity heading, so it is withheld. No exact equivalence to other manganese alloys is inferred.",
  "sources": [
    "aalco3103"
  ],
  "properties": [
    {
      "name": "Density",
      "value": 2730,
      "unit": "kg/m³",
      "temper": "Not specified",
      "form": "Sheet",
      "condition": "Temperature not specified; indicative supplier reference",
      "source": "aalco3103",
      "kind": "typical",
      "verification": "single-source",
      "checked": "2026-10-14"
    }
  ],
  "mechanical": [
    {
      "temper": "H14",
      "form": "Sheet",
      "thickness": "0.2–6.0 mm; supplier cites BS EN 485-2:2008",
      "ultimate": 140,
      "ultimateMax": 180,
      "yield": 120,
      "unit": "MPa",
      "kind": "indicative-range",
      "source": "aalco3103",
      "verification": "single-source",
      "condition": "Supplier indicative reference; not guaranteed specification limits",
      "checked": "2026-10-14"
    }
  ],
  "chemistry": [],
  "status": "published",
  "scope": "Selected indicative supplier facts; specification verification remains required"
}

File: verified/summaries/4015.json
{
  "id": "4015",
  "family": "4000",
  "summary": "A silicon-containing aluminium sheet alloy referenced in the H14 condition. Surface-treatment appearance can differ from other sheet grades.",
  "forms": [
    "Sheet"
  ],
  "tempers": [
    "H14"
  ],
  "applications": [],
  "guidance": "The supplier cautions that anodized appearance is darker than some other grades. Agree visible-surface expectations with the finisher. No general interchangeability with 3103 or 1050 is asserted.",
  "sources": [
    "aalco4015"
  ],
  "properties": [
    {
      "name": "Density",
      "value": 2720,
      "unit": "kg/m³",
      "temper": "Not specified",
      "form": "Sheet",
      "condition": "Temperature not specified; indicative supplier reference",
      "source": "aalco4015",
      "kind": "typical",
      "verification": "single-source",
      "checked": "2026-10-14"
    }
  ],
  "mechanical": [
    {
      "temper": "H14",
      "form": "Sheet",
      "thickness": "0.2–3.00 mm; supplier cites BS EN 485-2:2008",
      "ultimate": 150,
      "ultimateMax": 200,
      "yield": 120,
      "unit": "MPa",
      "kind": "indicative-range",
      "source": "aalco4015",
      "verification": "single-source",
      "condition": "Supplier indicative reference; not guaranteed specification limits",
      "checked": "2026-10-14"
    }
  ],
  "chemistry": [],
  "status": "published",
  "scope": "Selected indicative supplier facts; specification verification remains required"
}

File: verified/summaries/4045.json
{
  "id": "4045",
  "family": "4000",
  "summary": "An aluminium-silicon braze-cladding option listed by Gränges for controlled-atmosphere brazing of rolled heat-exchanger products.",
  "forms": [
    "Braze cladding on rolled products"
  ],
  "tempers": [],
  "applications": [
    "Brazed heat exchangers"
  ],
  "guidance": "Treat this as a clad-layer material, with core alloy, layer ratio and brazing cycle specified separately. The brochure lists iron variants and permits zinc modification; this entry retains only the shared silicon interval.",
  "sources": [
    "granges-braze2022"
  ],
  "properties": [],
  "mechanical": [],
  "chemistry": [
    {
      "element": "Si",
      "min": 9,
      "max": 11,
      "unit": "wt %",
      "kind": "composition-limit",
      "source": "granges-braze2022",
      "verification": "single-source",
      "checked": "2026-10-14"
    }
  ],
  "status": "published",
  "scope": "Selected clad-layer chemistry only; no clad temper, standalone mechanical data or complete composition established."
}

File: verified/summaries/4047.json
{
  "id": "4047",
  "family": "4000",
  "summary": "A higher-silicon braze-cladding option than 4045 in Gränges’ controlled-atmosphere brazing product range.",
  "forms": [
    "Braze cladding on rolled products"
  ],
  "tempers": [],
  "applications": [
    "Brazed heat exchangers"
  ],
  "guidance": "Specify the complete laminate and brazing process. The clad designation does not establish the core strength or a standalone sheet temper; welding-wire properties are outside this record’s scope.",
  "sources": [
    "granges-braze2022"
  ],
  "properties": [],
  "mechanical": [],
  "chemistry": [
    {
      "element": "Si",
      "min": 11,
      "max": 13,
      "unit": "wt %",
      "kind": "composition-limit",
      "source": "granges-braze2022",
      "verification": "single-source",
      "checked": "2026-10-14"
    },
    {
      "element": "Mg",
      "min": null,
      "max": 0.1,
      "unit": "wt %",
      "kind": "composition-limit",
      "source": "granges-braze2022",
      "verification": "single-source",
      "checked": "2026-10-14"
    }
  ],
  "status": "published",
  "scope": "Selected clad-layer chemistry only; no mechanical or temper pairing established."
}

File: verified/summaries/5005.json
{
  "id": "5005",
  "family": "5000",
  "summary": "A magnesium-containing wrought sheet alloy used for decorative architectural panels and anodized finishes; Fairview documents its H34 panel material.",
  "forms": [
    "Sheet and plate"
  ],
  "tempers": [
    "H34"
  ],
  "applications": [
    "Architectural panels",
    "Decorative anodized components"
  ],
  "guidance": "The reviewed panel source describes H34 material; qualify the finish and supplied gauge for the project. Published typical strengths do not replace an ordered specification or lot certificate.",
  "sources": [
    "fairview5005"
  ],
  "properties": [],
  "mechanical": [
    {
      "temper": "H34",
      "form": "Sheet / plate panel",
      "thickness": "Source availability: .080, .090, .125 inch; property table does not allocate values by gauge",
      "ultimate": 159,
      "unit": "MPa",
      "kind": "typical",
      "condition": "Published VitraPlate reference values; source expressly disclaims maximum/minimum specification or final-design interpretation; converted and rounded from source psi values",
      "yield": 131,
      "source": "fairview5005",
      "verification": "single-source",
      "checked": "2026-10-14",
      "sourceValues": {
        "ultimate": 23000,
        "yield": 19000,
        "unit": "psi"
      },
      "normalization": "psi × 0.006894757293168, rounded to nearest MPa; original source values retained"
    }
  ],
  "chemistry": [
    {
      "element": "Mg",
      "min": 0.5,
      "max": 1.1,
      "unit": "wt %",
      "kind": "composition-limit",
      "source": "fairview5005",
      "verification": "single-source",
      "checked": "2026-10-14"
    },
    {
      "element": "Si",
      "min": null,
      "max": 0.3,
      "unit": "wt %",
      "kind": "composition-limit",
      "source": "fairview5005",
      "verification": "single-source",
      "checked": "2026-10-14"
    }
  ],
  "status": "published",
  "scope": "Selected H34 panel facts only; single manufacturer source; source calls numerical data typical despite its requirements heading."
}

File: verified/summaries/5052.json
{
  "id": "5052",
  "family": "5000",
  "summary": "A magnesium-containing aluminium alloy referenced for hydraulic tube applications. Product form and cold-work condition must accompany any strength comparison.",
  "forms": [
    "Tube and pipe"
  ],
  "tempers": [
    "O",
    "H32",
    "H34"
  ],
  "applications": [
    "Hydraulic tubing"
  ],
  "guidance": "The referenced document reports typical tube properties. These are not sheet specification limits. Density is withheld because the source labels its unit inconsistently.",
  "sources": [
    "kaiser5052"
  ],
  "properties": [],
  "mechanical": [
    {
      "temper": "O",
      "form": "Tube and pipe",
      "thickness": "Tensile specimen elongation basis 4D; material thickness unspecified",
      "ultimate": 195,
      "yield": 90,
      "unit": "MPa",
      "kind": "typical",
      "source": "kaiser5052",
      "verification": "single-source",
      "condition": "Supplier reference; thickness of tensile specimen section; not a certificate or design allowable",
      "checked": "2026-10-14"
    },
    {
      "temper": "H32",
      "form": "Tube and pipe",
      "thickness": "Tensile specimen elongation basis 4D; material thickness unspecified",
      "ultimate": 230,
      "yield": 195,
      "unit": "MPa",
      "kind": "typical",
      "source": "kaiser5052",
      "verification": "single-source",
      "condition": "Supplier reference; thickness of tensile specimen section; not a certificate or design allowable",
      "checked": "2026-10-14"
    }
  ],
  "chemistry": [],
  "issues": [
    "Density unit is inconsistent in the source; withheld pending independent verification.",
    "Composition table labelled nominal; not imported as guaranteed chemical limits."
  ],
  "status": "published",
  "scope": "Selected reference facts; incomplete alloy coverage"
}

File: verified/summaries/5083.json
{
  "id": "5083",
  "family": "5000",
  "summary": "A non-heat-treatable magnesium alloy referenced for marine sheet and plate. Exact temper, section and service requirements govern acceptance.",
  "forms": [
    "Sheet"
  ],
  "tempers": [
    "O",
    "H111"
  ],
  "applications": [],
  "guidance": "The supplier density field is malformed and remains withheld. Marine selection must consider the approved material specification and fabricated condition; the alloy name alone does not establish vessel qualification.",
  "sources": [
    "aalco5083"
  ],
  "properties": [],
  "mechanical": [
    {
      "temper": "O / H111",
      "form": "Sheet",
      "thickness": "0.2–6.3 mm; BS EN 485-2:2008 cited by supplier",
      "ultimate": 275,
      "ultimateMax": 350,
      "yield": 125,
      "unit": "MPa",
      "kind": "indicative-range",
      "source": "aalco5083",
      "verification": "single-source",
      "condition": "Supplier cites historic EN edition; not an authorized standard table or certification",
      "checked": "2026-10-14"
    }
  ],
  "chemistry": [],
  "status": "published",
  "scope": "Selected indicative supplier facts; critical specification values require independent confirmation"
}

File: verified/summaries/5251.json
{
  "id": "5251",
  "family": "5000",
  "summary": "A formable aluminium sheet and plate alloy referenced in the annealed condition. Cold-work conditions require their own property data.",
  "forms": [
    "Sheet and plate"
  ],
  "tempers": [
    "O"
  ],
  "applications": [],
  "guidance": "Only the O-condition strength row is imported. A heading elsewhere in the source names a different grade, so no additional temper compatibility is inferred from that section.",
  "sources": [
    "aalco5251"
  ],
  "properties": [
    {
      "name": "Density",
      "value": 2690,
      "unit": "kg/m³",
      "temper": "Not specified",
      "form": "Sheet and plate",
      "condition": "Temperature not specified; supplier indicative reference",
      "source": "aalco5251",
      "kind": "typical",
      "verification": "single-source",
      "checked": "2026-10-14"
    }
  ],
  "mechanical": [
    {
      "temper": "O",
      "form": "Sheet and plate",
      "thickness": "0.2–50.00 mm; BS EN 485-2:2008 cited by supplier",
      "ultimate": 160,
      "ultimateMax": 200,
      "yield": 60,
      "unit": "MPa",
      "kind": "indicative-range",
      "source": "aalco5251",
      "verification": "single-source",
      "condition": "Supplier cites historic EN edition; not an authorized standard table or certification",
      "checked": "2026-10-14"
    }
  ],
  "chemistry": [],
  "status": "published",
  "scope": "Selected indicative supplier facts; critical specification values require independent confirmation"
}

File: verified/summaries/5454.json
{
  "id": "5454",
  "family": "5000",
  "summary": "An aluminium sheet alloy referenced for transport and process-plant fabrication. The supplied condition must be matched to its dimensional range.",
  "forms": [
    "Sheet"
  ],
  "tempers": [
    "O",
    "H111"
  ],
  "applications": [],
  "guidance": "Electrical data is withheld because the source labels a conductivity unit as resistivity. End-use performance, weld condition and the governing purchase specification require separate confirmation.",
  "sources": [
    "aalco5454"
  ],
  "properties": [
    {
      "name": "Density",
      "value": 2690,
      "unit": "kg/m³",
      "temper": "Not specified",
      "form": "Sheet",
      "condition": "Temperature not specified; supplier indicative reference",
      "source": "aalco5454",
      "kind": "typical",
      "verification": "single-source",
      "checked": "2026-10-14"
    }
  ],
  "mechanical": [
    {
      "temper": "O / H111",
      "form": "Sheet",
      "thickness": "0.2–6.0 mm; BS EN 485-2:2008 cited by supplier",
      "ultimate": 215,
      "ultimateMax": 275,
      "yield": 85,
      "unit": "MPa",
      "kind": "indicative-range",
      "source": "aalco5454",
      "verification": "single-source",
      "condition": "Supplier cites historic EN edition; not an authorized standard table or certification",
      "checked": "2026-10-14"
    }
  ],
  "chemistry": [],
  "status": "published",
  "scope": "Selected indicative supplier facts; critical specification values require independent confirmation"
}

File: verified/summaries/5754.json
{
  "id": "5754",
  "family": "5000",
  "summary": "An aluminium alloy referenced in H111 sheet and treadplate contexts. Patterned material requires geometry-specific mass information.",
  "forms": [
    "Sheet"
  ],
  "tempers": [
    "H111"
  ],
  "applications": [],
  "guidance": "The cited strength row is for sheet, not a universal patterned-plate section. For treadplate mass, specify base thickness and obtain supplier area or measured mass; raised patterns are not captured by a plain-sheet tool.",
  "sources": [
    "aalco5754"
  ],
  "properties": [
    {
      "name": "Density",
      "value": 2660,
      "unit": "kg/m³",
      "temper": "Not specified",
      "form": "Sheet",
      "condition": "Temperature not specified; supplier indicative reference",
      "source": "aalco5754",
      "kind": "typical",
      "verification": "single-source",
      "checked": "2026-10-14"
    }
  ],
  "mechanical": [
    {
      "temper": "H111",
      "form": "Sheet",
      "thickness": "0.2–6.00 mm; BS EN 485-2:2008 cited by supplier",
      "ultimate": 160,
      "ultimateMax": 200,
      "yield": 60,
      "unit": "MPa",
      "kind": "indicative-range",
      "source": "aalco5754",
      "verification": "single-source",
      "condition": "Supplier cites historic EN edition; not an authorized standard table or certification",
      "checked": "2026-10-14"
    }
  ],
  "chemistry": [],
  "status": "published",
  "scope": "Selected indicative supplier facts; critical specification values require independent confirmation"
}

File: verified/summaries/6005A.json
{
  "id": "6005A",
  "family": "6000",
  "summary": "A heat-treatable extrusion alloy for solid and hollow structural sections. The letter suffix identifies a distinct designation; it is not interchangeable with 6005.",
  "forms": [
    "Extruded profiles"
  ],
  "tempers": [
    "T1",
    "T5",
    "T61"
  ],
  "applications": [],
  "guidance": "Match the complete designation and temper. The chemistry reference includes a combined manganese-plus-chromium limit; composition is withheld until those compound constraints are represented in the data model.",
  "sources": [
    "hydro6005a"
  ],
  "properties": [
    {
      "name": "Thermal conductivity",
      "value": 188,
      "unit": "W/(m·K)",
      "temper": "T61",
      "form": "Extrusion",
      "condition": "25 °C",
      "source": "hydro6005a",
      "kind": "typical",
      "verification": "single-source",
      "checked": "2026-10-14"
    }
  ],
  "mechanical": [
    {
      "temper": "T61",
      "form": "Extrusion",
      "thickness": "≤6.30 mm",
      "ultimate": 260,
      "yield": 240,
      "source": "hydro6005a",
      "kind": "source-minimum",
      "unit": "MPa",
      "verification": "single-source",
      "condition": "Supplier reference; not a design allowable or certificate.",
      "checked": "2026-10-14"
    }
  ],
  "chemistry": [],
  "status": "published",
  "scope": "Selected reference facts; incomplete alloy coverage"
}

File: verified/summaries/6060.json
{
  "id": "6060",
  "family": "6000",
  "summary": "An extrusion grade selected for visible architectural profiles and heat sinks, with decorative anodizing response and strength below 6063 in Hydro’s comparison.",
  "forms": [
    "Extruded profiles"
  ],
  "tempers": [
    "T4",
    "T5",
    "T6",
    "T64",
    "T66"
  ],
  "applications": [
    "Door and window frames",
    "Heat sinks",
    "Railings and furniture"
  ],
  "guidance": "Specify wall thickness and temper together. Hydro applies the lowest applicable mechanical requirement to a profile containing multiple thickness bands; T64 is identified as bending quality.",
  "sources": [
    "hydro6060rev4"
  ],
  "properties": [
    {
      "name": "Thermal conductivity",
      "value": 200,
      "unit": "W/(m·K)",
      "temper": "T6",
      "form": "Extruded products",
      "condition": "20 °C; typical reference property",
      "kind": "typical",
      "source": "hydro6060rev4",
      "verification": "single-source",
      "checked": "2026-10-14"
    }
  ],
  "mechanical": [
    {
      "temper": "T4",
      "form": "Extruded profile",
      "thickness": "≤25 mm",
      "ultimate": 120,
      "unit": "MPa",
      "kind": "source-minimum",
      "condition": "EN 755-2:2016 reference minima as reproduced by Hydro; press quenching permitted for these tempers; specimen and mixed-wall rules apply",
      "yield": 60,
      "source": "hydro6060rev4",
      "verification": "single-source",
      "checked": "2026-10-14"
    },
    {
      "temper": "T6",
      "form": "Extruded profile",
      "thickness": "≤5 mm",
      "ultimate": 190,
      "unit": "MPa",
      "kind": "source-minimum",
      "condition": "EN 755-2:2016 reference minima as reproduced by Hydro; press quenching permitted for these tempers; specimen and mixed-wall rules apply",
      "yield": 150,
      "source": "hydro6060rev4",
      "verification": "single-source",
      "checked": "2026-10-14"
    },
    {
      "temper": "T6",
      "form": "Extruded profile",
      "thickness": ">5–25 mm",
      "ultimate": 170,
      "unit": "MPa",
      "kind": "source-minimum",
      "condition": "EN 755-2:2016 reference minima as reproduced by Hydro; press quenching permitted for these tempers; specimen and mixed-wall rules apply",
      "yield": 140,
      "source": "hydro6060rev4",
      "verification": "single-source",
      "checked": "2026-10-14"
    },
    {
      "temper": "T66",
      "form": "Extruded profile",
      "thickness": "≤5 mm",
      "ultimate": 215,
      "unit": "MPa",
      "kind": "source-minimum",
      "condition": "EN 755-2:2016 reference minima as reproduced by Hydro; press quenching permitted for these tempers; specimen and mixed-wall rules apply",
      "yield": 160,
      "source": "hydro6060rev4",
      "verification": "single-source",
      "checked": "2026-10-14"
    }
  ],
  "chemistry": [
    {
      "element": "Si",
      "min": 0.3,
      "max": 0.6,
      "unit": "wt %",
      "kind": "composition-limit",
      "source": "hydro6060rev4",
      "verification": "single-source",
      "checked": "2026-10-14"
    },
    {
      "element": "Mg",
      "min": 0.35,
      "max": 0.6,
      "unit": "wt %",
      "kind": "composition-limit",
      "source": "hydro6060rev4",
      "verification": "single-source",
      "checked": "2026-10-14"
    }
  ],
  "status": "published",
  "scope": "Selected extrusion facts; single manufacturer source; no design allowables or full composition table."
}

File: verified/summaries/6061.json
{
  "id": "6061",
  "family": "6000",
  "summary": "A heat-treatable structural alloy used for profiles, rod, bar and tube. Its strength and forming behaviour depend on the supplied temper.",
  "forms": [
    "Extruded profiles",
    "Rod and bar",
    "Tube and pipe",
    "Sheet and plate"
  ],
  "tempers": [
    "O",
    "T1",
    "T4",
    "T6",
    "T651",
    "T6511"
  ],
  "applications": [
    "Machinery",
    "Transportation",
    "General fabrication"
  ],
  "guidance": "Consider softer tempers before severe forming. Welding can lower strength near the joint; use properties appropriate to the welded condition. Compare 6063 when exposed surface appearance drives selection.",
  "sources": [
    "hydro6061",
    "kaiser6061"
  ],
  "properties": [
    {
      "name": "Density",
      "value": 2700,
      "unit": "kg/m³",
      "temper": "Not specified",
      "form": "Sheet, coil, plate",
      "condition": "20 °C",
      "source": "kaiser6061",
      "kind": "typical",
      "verification": "cross-checked-rounded",
      "checked": "2026-10-14",
      "corroboratingSources": [
        "hydro6061"
      ],
      "normalization": "Kaiser 2700 kg/m³ retained; Hydro 0.098 lb/in³ reconciled within its displayed rounding interval."
    },
    {
      "name": "Thermal conductivity",
      "value": 167,
      "unit": "W/(m·K)",
      "temper": "T6 / T651",
      "form": "Sheet, coil, plate",
      "condition": "20 °C",
      "source": "kaiser6061",
      "kind": "typical",
      "verification": "single-source",
      "checked": "2026-10-14"
    },
    {
      "name": "Linear thermal expansion",
      "value": 23.6,
      "unit": "µm/(m·K)",
      "temper": "Not specified",
      "form": "Sheet, coil, plate",
      "condition": "20–100 °C average",
      "source": "kaiser6061",
      "kind": "typical",
      "verification": "single-source",
      "checked": "2026-10-14"
    }
  ],
  "mechanical": [
    {
      "temper": "T6 / T6511",
      "form": "Extrusion",
      "thickness": "≤6.30 mm",
      "ultimate": 260,
      "yield": 240,
      "unit": "MPa",
      "kind": "source-minimum",
      "source": "hydro6061",
      "verification": "single-source",
      "condition": "Supplier reference; thickness of tensile specimen section; not a certificate or design allowable",
      "checked": "2026-10-14"
    },
    {
      "temper": "T6 / T651",
      "form": "Sheet, coil, plate",
      "thickness": "0.500 inch diameter tensile specimen; material thickness unspecified",
      "ultimate": 310,
      "yield": 276,
      "unit": "MPa",
      "kind": "typical",
      "source": "kaiser6061",
      "verification": "single-source",
      "condition": "Supplier reference; thickness of tensile specimen section; not a certificate or design allowable",
      "checked": "2026-10-14"
    }
  ],
  "chemistry": [
    {
      "element": "Si",
      "min": 0.4,
      "max": 0.8,
      "unit": "wt %",
      "kind": "composition-limit",
      "source": "hydro6061",
      "verification": "single-source",
      "checked": "2026-10-14"
    },
    {
      "element": "Fe",
      "min": null,
      "max": 0.7,
      "unit": "wt %",
      "kind": "composition-limit",
      "source": "hydro6061",
      "verification": "single-source",
      "checked": "2026-10-14"
    },
    {
      "element": "Cu",
      "min": 0.15,
      "max": 0.4,
      "unit": "wt %",
      "kind": "composition-limit",
      "source": "hydro6061",
      "verification": "single-source",
      "checked": "2026-10-14"
    },
    {
      "element": "Mn",
      "min": null,
      "max": 0.15,
      "unit": "wt %",
      "kind": "composition-limit",
      "source": "hydro6061",
      "verification": "single-source",
      "checked": "2026-10-14"
    },
    {
      "element": "Mg",
      "min": 0.8,
      "max": 1.2,
      "unit": "wt %",
      "kind": "composition-limit",
      "source": "hydro6061",
      "verification": "single-source",
      "checked": "2026-10-14"
    },
    {
      "element": "Cr",
      "min": 0.04,
      "max": 0.35,
      "unit": "wt %",
      "kind": "composition-limit",
      "source": "hydro6061",
      "verification": "single-source",
      "checked": "2026-10-14"
    },
    {
      "element": "Zn",
      "min": null,
      "max": 0.25,
      "unit": "wt %",
      "kind": "composition-limit",
      "source": "hydro6061",
      "verification": "single-source",
      "checked": "2026-10-14"
    },
    {
      "element": "Ti",
      "min": null,
      "max": 0.15,
      "unit": "wt %",
      "kind": "composition-limit",
      "source": "hydro6061",
      "verification": "single-source",
      "checked": "2026-10-14"
    },
    {
      "element": "Other each",
      "min": null,
      "max": 0.05,
      "unit": "wt %",
      "kind": "composition-limit",
      "source": "hydro6061",
      "verification": "single-source",
      "checked": "2026-10-14"
    },
    {
      "element": "Other total",
      "min": null,
      "max": 0.15,
      "unit": "wt %",
      "kind": "composition-limit",
      "source": "hydro6061",
      "verification": "single-source",
      "checked": "2026-10-14"
    },
    {
      "element": "Al",
      "min": null,
      "max": null,
      "remainder": true,
      "source": "hydro6061",
      "unit": "wt %",
      "kind": "remainder",
      "verification": "single-source",
      "checked": "2026-10-14"
    }
  ],
  "status": "published",
  "scope": "Selected reference facts; incomplete alloy coverage"
}

File: verified/summaries/6063.json
{
  "id": "6063",
  "family": "6000",
  "summary": "A heat-treatable extrusion alloy selected for architectural shapes, visible finishes and heat sinks. Surface requirements should be specified separately from mechanical properties.",
  "forms": [
    "Extruded profiles",
    "Tube and pipe",
    "Heat sinks"
  ],
  "tempers": [
    "O",
    "T1",
    "T4",
    "T5",
    "T6"
  ],
  "applications": [
    "Architecture",
    "Electrical components",
    "Heat sinks"
  ],
  "guidance": "State the exposed faces, finish and protective packaging in the enquiry. Weld regions may lose strength. T5 and T6 denote different processing histories; use the exact supplied condition.",
  "sources": [
    "hydro6063"
  ],
  "properties": [
    {
      "name": "Density",
      "value": 0.097,
      "unit": "lb/in³",
      "temper": "Not specified",
      "form": "Extrusion",
      "condition": "Temperature not specified",
      "source": "hydro6063",
      "kind": "typical",
      "verification": "single-source",
      "checked": "2026-10-14"
    },
    {
      "name": "Thermal conductivity",
      "value": 201,
      "unit": "W/(m·K)",
      "temper": "T6",
      "form": "Extrusion",
      "condition": "25 °C",
      "source": "hydro6063",
      "kind": "typical",
      "verification": "single-source",
      "checked": "2026-10-14"
    }
  ],
  "mechanical": [
    {
      "temper": "T5",
      "form": "Extrusion",
      "thickness": "≤12.50 mm",
      "ultimate": 150,
      "yield": 110,
      "unit": "MPa",
      "kind": "source-minimum",
      "source": "hydro6063",
      "verification": "single-source",
      "condition": "Supplier reference; thickness of tensile specimen section; not a certificate or design allowable",
      "checked": "2026-10-14"
    },
    {
      "temper": "T6",
      "form": "Extrusion",
      "thickness": "≤3.20 mm",
      "ultimate": 205,
      "yield": 170,
      "unit": "MPa",
      "kind": "source-minimum",
      "source": "hydro6063",
      "verification": "single-source",
      "condition": "Supplier reference; thickness of tensile specimen section; not a certificate or design allowable",
      "checked": "2026-10-14"
    }
  ],
  "chemistry": [
    {
      "element": "Si",
      "min": 0.2,
      "max": 0.6,
      "unit": "wt %",
      "kind": "composition-limit",
      "source": "hydro6063",
      "verification": "single-source",
      "checked": "2026-10-14"
    },
    {
      "element": "Fe",
      "min": null,
      "max": 0.35,
      "unit": "wt %",
      "kind": "composition-limit",
      "source": "hydro6063",
      "verification": "single-source",
      "checked": "2026-10-14"
    },
    {
      "element": "Cu",
      "min": null,
      "max": 0.1,
      "unit": "wt %",
      "kind": "composition-limit",
      "source": "hydro6063",
      "verification": "single-source",
      "checked": "2026-10-14"
    },
    {
      "element": "Mn",
      "min": null,
      "max": 0.1,
      "unit": "wt %",
      "kind": "composition-limit",
      "source": "hydro6063",
      "verification": "single-source",
      "checked": "2026-10-14"
    },
    {
      "element": "Mg",
      "min": 0.45,
      "max": 0.9,
      "unit": "wt %",
      "kind": "composition-limit",
      "source": "hydro6063",
      "verification": "single-source",
      "checked": "2026-10-14"
    },
    {
      "element": "Cr",
      "min": null,
      "max": 0.1,
      "unit": "wt %",
      "kind": "composition-limit",
      "source": "hydro6063",
      "verification": "single-source",
      "checked": "2026-10-14"
    },
    {
      "element": "Zn",
      "min": null,
      "max": 0.1,
      "unit": "wt %",
      "kind": "composition-limit",
      "source": "hydro6063",
      "verification": "single-source",
      "checked": "2026-10-14"
    },
    {
      "element": "Ti",
      "min": null,
      "max": 0.1,
      "unit": "wt %",
      "kind": "composition-limit",
      "source": "hydro6063",
      "verification": "single-source",
      "checked": "2026-10-14"
    },
    {
      "element": "Other each",
      "min": null,
      "max": 0.05,
      "unit": "wt %",
      "kind": "composition-limit",
      "source": "hydro6063",
      "verification": "single-source",
      "checked": "2026-10-14"
    },
    {
      "element": "Other total",
      "min": null,
      "max": 0.15,
      "unit": "wt %",
      "kind": "composition-limit",
      "source": "hydro6063",
      "verification": "single-source",
      "checked": "2026-10-14"
    },
    {
      "element": "Al",
      "min": null,
      "max": null,
      "remainder": true,
      "source": "hydro6063",
      "unit": "wt %",
      "kind": "remainder",
      "verification": "single-source",
      "checked": "2026-10-14"
    }
  ],
  "status": "published",
  "scope": "Selected reference facts; incomplete alloy coverage"
}
