Repository: jashbhavin/metline-aluminium

File: verified/summaries/6082.json
{
  "id": "6082",
  "family": "6000",
  "summary": "A structural extrusion alloy used for machining stock, tubing and profiles. It is a comparison candidate for 6061, not an automatic equivalent.",
  "forms": [
    "Extruded profiles",
    "Rod and bar",
    "Seamless tube"
  ],
  "tempers": [
    "O",
    "T4",
    "T5",
    "T6",
    "T6511"
  ],
  "applications": [
    "Structural profiles",
    "Machining stock"
  ],
  "guidance": "Check section thickness and quench capability before specifying T6 for thin walls. Welding reduces local strength. Softer O or T4 conditions may be appropriate for forming.",
  "sources": [
    "hydro6082"
  ],
  "properties": [
    {
      "name": "Density",
      "value": 0.098,
      "unit": "lb/in³",
      "temper": "Not specified",
      "form": "Extrusion",
      "condition": "Temperature not specified",
      "source": "hydro6082",
      "kind": "typical",
      "verification": "single-source",
      "checked": "2026-10-14"
    },
    {
      "name": "Thermal conductivity",
      "value": 172,
      "unit": "W/(m·K)",
      "temper": "T6 / T6511",
      "form": "Extrusion",
      "condition": "25 °C",
      "source": "hydro6082",
      "kind": "typical",
      "verification": "single-source",
      "checked": "2026-10-14"
    }
  ],
  "mechanical": [
    {
      "temper": "T6 / T6511",
      "form": "Extrusion",
      "thickness": "5.00–20.00 mm",
      "ultimate": 310,
      "yield": 260,
      "unit": "MPa",
      "kind": "source-minimum",
      "source": "hydro6082",
      "verification": "single-source",
      "condition": "Supplier reference; thickness of tensile specimen section; not a certificate or design allowable",
      "checked": "2026-10-14"
    }
  ],
  "chemistry": [
    {
      "element": "Si",
      "min": 0.7,
      "max": 1.3,
      "unit": "wt %",
      "kind": "composition-limit",
      "source": "hydro6082",
      "verification": "single-source",
      "checked": "2026-10-14"
    },
    {
      "element": "Fe",
      "min": null,
      "max": 0.5,
      "unit": "wt %",
      "kind": "composition-limit",
      "source": "hydro6082",
      "verification": "single-source",
      "checked": "2026-10-14"
    },
    {
      "element": "Cu",
      "min": null,
      "max": 0.1,
      "unit": "wt %",
      "kind": "composition-limit",
      "source": "hydro6082",
      "verification": "single-source",
      "checked": "2026-10-14"
    },
    {
      "element": "Mn",
      "min": 0.4,
      "max": 1,
      "unit": "wt %",
      "kind": "composition-limit",
      "source": "hydro6082",
      "verification": "single-source",
      "checked": "2026-10-14"
    },
    {
      "element": "Mg",
      "min": 0.6,
      "max": 1.2,
      "unit": "wt %",
      "kind": "composition-limit",
      "source": "hydro6082",
      "verification": "single-source",
      "checked": "2026-10-14"
    },
    {
      "element": "Cr",
      "min": null,
      "max": 0.25,
      "unit": "wt %",
      "kind": "composition-limit",
      "source": "hydro6082",
      "verification": "single-source",
      "checked": "2026-10-14"
    },
    {
      "element": "Zn",
      "min": null,
      "max": 0.2,
      "unit": "wt %",
      "kind": "composition-limit",
      "source": "hydro6082",
      "verification": "single-source",
      "checked": "2026-10-14"
    },
    {
      "element": "Ti",
      "min": null,
      "max": 0.1,
      "unit": "wt %",
      "kind": "composition-limit",
      "source": "hydro6082",
      "verification": "single-source",
      "checked": "2026-10-14"
    },
    {
      "element": "Other each",
      "min": null,
      "max": 0.05,
      "unit": "wt %",
      "kind": "composition-limit",
      "source": "hydro6082",
      "verification": "single-source",
      "checked": "2026-10-14"
    },
    {
      "element": "Other total",
      "min": null,
      "max": 0.15,
      "unit": "wt %",
      "kind": "composition-limit",
      "source": "hydro6082",
      "verification": "single-source",
      "checked": "2026-10-14"
    },
    {
      "element": "Al",
      "min": null,
      "max": null,
      "remainder": true,
      "source": "hydro6082",
      "unit": "wt %",
      "kind": "remainder",
      "verification": "single-source",
      "checked": "2026-10-14"
    }
  ],
  "status": "published",
  "scope": "Selected reference facts; incomplete alloy coverage"
}

File: verified/summaries/6101.json
{
  "id": "6101",
  "family": "6000",
  "summary": "A heat-treatable electrical extrusion alloy for bus conductors. Temper selection balances strength, bending behaviour and conductivity.",
  "forms": [
    "Busbar",
    "Extruded profiles",
    "Rod and bar",
    "Tube and pipe"
  ],
  "tempers": [
    "F",
    "T6",
    "T61",
    "T63",
    "T64",
    "T65"
  ],
  "applications": [
    "Electrical conductors",
    "Power transmission"
  ],
  "guidance": "Specify electrical conductivity as well as strength. T61, T63 and T64 have alloy-specific processing objectives. Check joint design and operating temperature independently of a simple resistance calculation.",
  "sources": [
    "hydro6101"
  ],
  "properties": [
    {
      "name": "Electrical conductivity",
      "value": 55,
      "unit": "% IACS",
      "temper": "T6",
      "form": "Extrusion",
      "condition": "20 °C; section 3.20–12.50 mm",
      "source": "hydro6101",
      "kind": "source-minimum",
      "verification": "single-source",
      "checked": "2026-10-14"
    },
    {
      "name": "Thermal conductivity",
      "value": 218,
      "unit": "W/(m·K)",
      "temper": "T6",
      "form": "Extrusion",
      "condition": "25 °C",
      "source": "hydro6101",
      "kind": "typical",
      "verification": "single-source",
      "checked": "2026-10-14"
    }
  ],
  "mechanical": [
    {
      "temper": "T6",
      "form": "Extrusion",
      "thickness": "3.20–12.50 mm",
      "ultimate": 200,
      "yield": 170,
      "unit": "MPa",
      "kind": "source-minimum",
      "source": "hydro6101",
      "verification": "single-source",
      "condition": "Supplier reference; thickness of tensile specimen section; not a certificate or design allowable",
      "checked": "2026-10-14"
    }
  ],
  "chemistry": [],
  "status": "published",
  "scope": "Selected reference facts; incomplete alloy coverage"
}

File: verified/summaries/6262.json
{
  "id": "6262",
  "family": "6000",
  "summary": "A machining-oriented aluminium extrusion alloy referenced for rod, bar and hexagonal stock. Material composition and the finished use require separate review.",
  "forms": [
    "Rod and bar",
    "Hexagonal bar"
  ],
  "tempers": [
    "T6",
    "T6511"
  ],
  "applications": [],
  "guidance": "The published chemistry includes lead and bismuth additions. Check the specified composition against end-use substance requirements rather than assuming compliance. Weld heat can reduce strength in the heat-treated condition.",
  "sources": [
    "hydro6262"
  ],
  "properties": [
    {
      "name": "Density",
      "value": 0.098,
      "unit": "lb/in³",
      "temper": "Not specified",
      "form": "Extrusion",
      "condition": "Temperature not specified",
      "source": "hydro6262",
      "kind": "typical",
      "verification": "single-source",
      "checked": "2026-10-14"
    }
  ],
  "mechanical": [
    {
      "temper": "T6 / T6511",
      "form": "Extrusion",
      "thickness": "All thicknesses in cited supplier table",
      "ultimate": 260,
      "yield": 240,
      "source": "hydro6262",
      "kind": "source-minimum",
      "unit": "MPa",
      "verification": "single-source",
      "condition": "Supplier reference; not a design allowable or certificate.",
      "checked": "2026-10-14"
    }
  ],
  "chemistry": [],
  "status": "published",
  "scope": "Selected reference facts; incomplete alloy coverage"
}

File: verified/summaries/7050.json
{
  "id": "7050",
  "family": "7000",
  "summary": "An aerospace structural aluminium alloy referenced in stress-relieved sheet, coil and plate conditions. Direction and specimen basis accompany its typical strength values.",
  "forms": [
    "Sheet, coil and plate"
  ],
  "tempers": [
    "T7651",
    "T7451"
  ],
  "applications": [],
  "guidance": "The displayed data is longitudinal and typical. It does not establish transverse allowables or part qualification. Melting range is withheld because the source Celsius and Fahrenheit lower limits disagree.",
  "sources": [
    "kaiser7050"
  ],
  "properties": [
    {
      "name": "Density",
      "value": 2830,
      "unit": "kg/m³",
      "temper": "Not specified",
      "form": "Sheet, coil, plate",
      "condition": "20 °C",
      "source": "kaiser7050",
      "kind": "typical",
      "verification": "single-source",
      "checked": "2026-10-14"
    }
  ],
  "mechanical": [
    {
      "temper": "T7651",
      "form": "Sheet, coil, plate",
      "thickness": "Longitudinal; 0.500 inch diameter specimen; thickness unspecified",
      "ultimate": 552,
      "yield": 489,
      "source": "kaiser7050",
      "kind": "typical",
      "unit": "MPa",
      "verification": "single-source",
      "condition": "Supplier reference; not a design allowable or certificate.",
      "checked": "2026-10-14"
    },
    {
      "temper": "T7451",
      "form": "Sheet, coil, plate",
      "thickness": "Longitudinal; 0.500 inch diameter specimen; thickness unspecified",
      "ultimate": 524,
      "yield": 469,
      "source": "kaiser7050",
      "kind": "typical",
      "unit": "MPa",
      "verification": "single-source",
      "condition": "Supplier reference; not a design allowable or certificate.",
      "checked": "2026-10-14"
    }
  ],
  "chemistry": [],
  "status": "published",
  "scope": "Selected reference facts; incomplete alloy coverage"
}

File: verified/summaries/7075.json
{
  "id": "7075",
  "family": "7000",
  "summary": "A high-strength aluminium alloy with separate T6 and T73 family reference conditions. Rod and bar values must retain their form and test basis.",
  "forms": [
    "Rod and bar"
  ],
  "tempers": [
    "O",
    "T6",
    "T651",
    "T73",
    "T7351"
  ],
  "applications": [],
  "guidance": "The source distinguishes the corrosion response of T6 and T73 family tempers. A substitution needs assessment of strength, environment and fabrication. No exact equivalence to 2024 or other aerospace grades is asserted.",
  "sources": [
    "kaiser7075"
  ],
  "properties": [
    {
      "name": "Density",
      "value": 2800,
      "unit": "kg/m³",
      "temper": "Not specified",
      "form": "Rod and bar",
      "condition": "20 °C",
      "source": "kaiser7075",
      "kind": "typical",
      "verification": "single-source",
      "checked": "2026-10-14"
    }
  ],
  "mechanical": [
    {
      "temper": "T6 / T651",
      "form": "Rod and bar",
      "thickness": "0.500 inch diameter tensile specimen; material thickness unspecified",
      "ultimate": 572,
      "yield": 503,
      "source": "kaiser7075",
      "kind": "typical",
      "unit": "MPa",
      "verification": "single-source",
      "condition": "Supplier reference; not a design allowable or certificate.",
      "checked": "2026-10-14"
    },
    {
      "temper": "T73 / T7351",
      "form": "Rod and bar",
      "thickness": "0.500 inch diameter tensile specimen; material thickness unspecified",
      "ultimate": 503,
      "yield": 434,
      "source": "kaiser7075",
      "kind": "typical",
      "unit": "MPa",
      "verification": "single-source",
      "condition": "Supplier reference; not a design allowable or certificate.",
      "checked": "2026-10-14"
    }
  ],
  "chemistry": [
    {
      "element": "Si",
      "min": null,
      "max": 0.4,
      "unit": "wt %",
      "kind": "composition-limit",
      "source": "kaiser7075",
      "verification": "single-source",
      "checked": "2026-10-14"
    },
    {
      "element": "Fe",
      "min": null,
      "max": 0.5,
      "unit": "wt %",
      "kind": "composition-limit",
      "source": "kaiser7075",
      "verification": "single-source",
      "checked": "2026-10-14"
    },
    {
      "element": "Cu",
      "min": 1.2,
      "max": 2,
      "unit": "wt %",
      "kind": "composition-limit",
      "source": "kaiser7075",
      "verification": "single-source",
      "checked": "2026-10-14"
    },
    {
      "element": "Mn",
      "min": null,
      "max": 0.3,
      "unit": "wt %",
      "kind": "composition-limit",
      "source": "kaiser7075",
      "verification": "single-source",
      "checked": "2026-10-14"
    },
    {
      "element": "Mg",
      "min": 2.1,
      "max": 2.9,
      "unit": "wt %",
      "kind": "composition-limit",
      "source": "kaiser7075",
      "verification": "single-source",
      "checked": "2026-10-14"
    },
    {
      "element": "Cr",
      "min": 0.18,
      "max": 0.28,
      "unit": "wt %",
      "kind": "composition-limit",
      "source": "kaiser7075",
      "verification": "single-source",
      "checked": "2026-10-14"
    },
    {
      "element": "Zn",
      "min": 5.1,
      "max": 6.1,
      "unit": "wt %",
      "kind": "composition-limit",
      "source": "kaiser7075",
      "verification": "single-source",
      "checked": "2026-10-14"
    },
    {
      "element": "Ti",
      "min": null,
      "max": 0.2,
      "unit": "wt %",
      "kind": "composition-limit",
      "source": "kaiser7075",
      "verification": "single-source",
      "checked": "2026-10-14"
    },
    {
      "element": "Other each",
      "min": null,
      "max": 0.05,
      "unit": "wt %",
      "kind": "composition-limit",
      "source": "kaiser7075",
      "verification": "single-source",
      "checked": "2026-10-14"
    },
    {
      "element": "Other total",
      "min": null,
      "max": 0.15,
      "unit": "wt %",
      "kind": "composition-limit",
      "source": "kaiser7075",
      "verification": "single-source",
      "checked": "2026-10-14"
    },
    {
      "element": "Al",
      "min": null,
      "max": null,
      "remainder": true,
      "unit": "wt %",
      "kind": "remainder",
      "source": "kaiser7075",
      "verification": "single-source",
      "checked": "2026-10-14"
    }
  ],
  "status": "published",
  "scope": "Selected reference facts; incomplete alloy coverage"
}

File: verified/alloys.json (part 2 of 2)
data.", "forms": ["Sheet and plate"], "tempers": ["O"], "applications": [], "guidance": "Only the O-condition strength row is imported. A heading elsewhere in the source names a different grade, so no additional temper compatibility is inferred from that section.", "sources": ["aalco5251"], "properties": [{"name": "Density", "value": 2690, "unit": "kg/m\u00b3", "temper": "Not specified", "form": "Sheet and plate", "condition": "Temperature not specified; supplier indicative reference", "source": "aalco5251", "kind": "typical", "verification": "single-source", "checked": "2026-10-14"}], "mechanical": [{"temper": "O", "form": "Sheet and plate", "thickness": "0.2\u201350.00 mm; BS EN 485-2:2008 cited by supplier", "ultimate": 160, "ultimateMax": 200, "yield": 60, "unit": "MPa", "kind": "indicative-range", "source": "aalco5251", "verification": "single-source", "condition": "Supplier cites historic EN edition; not an authorized standard table or certification", "checked": "2026-10-14"}], "chemistry": [], "status": "published", "scope": "Selected indicative supplier facts; critical specification values require independent confirmation"}, {"id": "5454", "family": "5000", "summary": "An aluminium sheet alloy referenced for transport and process-plant fabrication. The supplied condition must be matched to its dimensional range.", "forms": ["Sheet"], "tempers": ["O", "H111"], "applications": [], "guidance": "Electrical data is withheld because the source labels a conductivity unit as resistivity. End-use performance, weld condition and the governing purchase specification require separate confirmation.", "sources": ["aalco5454"], "properties": [{"name": "Density", "value": 2690, "unit": "kg/m\u00b3", "temper": "Not specified", "form": "Sheet", "condition": "Temperature not specified; supplier indicative reference", "source": "aalco5454", "kind": "typical", "verification": "single-source", "checked": "2026-10-14"}], "mechanical": [{"temper": "O / H111", "form": "Sheet", "thickness": "0.2\u20136.0 mm; BS EN 485-2:2008 cited by supplier", "ultimate": 215, "ultimateMax": 275, "yield": 85, "unit": "MPa", "kind": "indicative-range", "source": "aalco5454", "verification": "single-source", "condition": "Supplier cites historic EN edition; not an authorized standard table or certification", "checked": "2026-10-14"}], "chemistry": [], "status": "published", "scope": "Selected indicative supplier facts; critical specification values require independent confirmation"}, {"id": "5754", "family": "5000", "summary": "An aluminium alloy referenced in H111 sheet and treadplate contexts. Patterned material requires geometry-specific mass information.", "forms": ["Sheet"], "tempers": ["H111"], "applications": [], "guidance": "The cited strength row is for sheet, not a universal patterned-plate section. For treadplate mass, specify base thickness and obtain supplier area or measured mass; raised patterns are not captured by a plain-sheet tool.", "sources": ["aalco5754"], "properties": [{"name": "Density", "value": 2660, "unit": "kg/m\u00b3", "temper": "Not specified", "form": "Sheet", "condition": "Temperature not specified; supplier indicative reference", "source": "aalco5754", "kind": "typical", "verification": "single-source", "checked": "2026-10-14"}], "mechanical": [{"temper": "H111", "form": "Sheet", "thickness": "0.2\u20136.00 mm; BS EN 485-2:2008 cited by supplier", "ultimate": 160, "ultimateMax": 200, "yield": 60, "unit": "MPa", "kind": "indicative-range", "source": "aalco5754", "verification": "single-source", "condition": "Supplier cites historic EN edition; not an authorized standard table or certification", "checked": "2026-10-14"}], "chemistry": [], "status": "published", "scope": "Selected indicative supplier facts; critical specification values require independent confirmation"}, {"id": "3103", "family": "3000", "summary": "A manganese-family sheet alloy with an H14 reference condition. Rolled-sheet properties retain their thickness range.", "forms": ["Sheet"], "tempers": ["H14"], "applications": [], "guidance": "The electrical field uses a conductivity unit under a resistivity heading, so it is withheld. No exact equivalence to other manganese alloys is inferred.", "sources": ["aalco3103"], "properties": [{"name": "Density", "value": 2730, "unit": "kg/m\u00b3", "temper": "Not specified", "form": "Sheet", "condition": "Temperature not specified; indicative supplier reference", "source": "aalco3103", "kind": "typical", "verification": "single-source", "checked": "2026-10-14"}], "mechanical": [{"temper": "H14", "form": "Sheet", "thickness": "0.2\u20136.0 mm; supplier cites BS EN 485-2:2008", "ultimate": 140, "ultimateMax": 180, "yield": 120, "unit": "MPa", "kind": "indicative-range", "source": "aalco3103", "verification": "single-source", "condition": "Supplier indicative reference; not guaranteed specification limits", "checked": "2026-10-14"}], "chemistry": [], "status": "published", "scope": "Selected indicative supplier facts; specification verification remains required"}, {"id": "4015", "family": "4000", "summary": "A silicon-containing aluminium sheet alloy referenced in the H14 condition. Surface-treatment appearance can differ from other sheet grades.", "forms": ["Sheet"], "tempers": ["H14"], "applications": [], "guidance": "The supplier cautions that anodized appearance is darker than some other grades. Agree visible-surface expectations with the finisher. No general interchangeability with 3103 or 1050 is asserted.", "sources": ["aalco4015"], "properties": [{"name": "Density", "value": 2720, "unit": "kg/m\u00b3", "temper": "Not specified", "form": "Sheet", "condition": "Temperature not specified; indicative supplier reference", "source": "aalco4015", "kind": "typical", "verification": "single-source", "checked": "2026-10-14"}], "mechanical": [{"temper": "H14", "form": "Sheet", "thickness": "0.2\u20133.00 mm; supplier cites BS EN 485-2:2008", "ultimate": 150, "ultimateMax": 200, "yield": 120, "unit": "MPa", "kind": "indicative-range", "source": "aalco4015", "verification": "single-source", "condition": "Supplier indicative reference; not guaranteed specification limits", "checked": "2026-10-14"}], "chemistry": [], "status": "published", "scope": "Selected indicative supplier facts; specification verification remains required"}, {"id": "6060", "family": "6000", "summary": "An extrusion grade selected for visible architectural profiles and heat sinks, with decorative anodizing response and strength below 6063 in Hydro\u2019s comparison.", "forms": ["Extruded profiles"], "tempers": ["T4", "T5", "T6", "T64", "T66"], "applications": ["Door and window frames", "Heat sinks", "Railings and furniture"], "guidance": "Specify wall thickness and temper together. Hydro applies the lowest applicable mechanical requirement to a profile containing multiple thickness bands; T64 is identified as bending quality.", "sources": ["hydro6060rev4"], "properties": [{"name": "Thermal conductivity", "value": 200, "unit": "W/(m\u00b7K)", "temper": "T6", "form": "Extruded products", "condition": "20 \u00b0C; typical reference property", "kind": "typical", "source": "hydro6060rev4", "verification": "single-source", "checked": "2026-10-14"}], "mechanical": [{"temper": "T4", "form": "Extruded profile", "thickness": "\u226425 mm", "ultimate": 120, "unit": "MPa", "kind": "source-minimum", "condition": "EN 755-2:2016 reference minima as reproduced by Hydro; press quenching permitted for these tempers; specimen and mixed-wall rules apply", "yield": 60, "source": "hydro6060rev4", "verification": "single-source", "checked": "2026-10-14"}, {"temper": "T6", "form": "Extruded profile", "thickness": "\u22645 mm", "ultimate": 190, "unit": "MPa", "kind": "source-minimum", "condition": "EN 755-2:2016 reference minima as reproduced by Hydro; press quenching permitted for these tempers; specimen and mixed-wall rules apply", "yield": 150, "source": "hydro6060rev4", "verification": "single-source", "checked": "2026-10-14"}, {"temper": "T6", "form": "Extruded profile", "thickness": ">5\u201325 mm", "ultimate": 170, "unit": "MPa", "kind": "source-minimum", "condition": "EN 755-2:2016 reference minima as reproduced by Hydro; press quenching permitted for these tempers; specimen and mixed-wall rules apply", "yield": 140, "source": "hydro6060rev4", "verification": "single-source", "checked": "2026-10-14"}, {"temper": "T66", "form": "Extruded profile", "thickness": "\u22645 mm", "ultimate": 215, "unit": "MPa", "kind": "source-minimum", "condition": "EN 755-2:2016 reference minima as reproduced by Hydro; press quenching permitted for these tempers; specimen and mixed-wall rules apply", "yield": 160, "source": "hydro6060rev4", "verification": "single-source", "checked": "2026-10-14"}], "chemistry": [{"element": "Si", "min": 0.3, "max": 0.6, "unit": "wt %", "kind": "composition-limit", "source": "hydro6060rev4", "verification": "single-source", "checked": "2026-10-14"}, {"element": "Mg", "min": 0.35, "max": 0.6, "unit": "wt %", "kind": "composition-limit", "source": "hydro6060rev4", "verification": "single-source", "checked": "2026-10-14"}], "status": "published", "scope": "Selected extrusion facts; single manufacturer source; no design allowables or full composition table."}, {"id": "5005", "family": "5000", "summary": "A magnesium-containing wrought sheet alloy used for decorative architectural panels and anodized finishes; Fairview documents its H34 panel material.", "forms": ["Sheet and plate"], "tempers": ["H34"], "applications": ["Architectural panels", "Decorative anodized components"], "guidance": "The reviewed panel source describes H34 material; qualify the finish and supplied gauge for the project. Published typical strengths do not replace an ordered specification or lot certificate.", "sources": ["fairview5005"], "properties": [], "mechanical": [{"temper": "H34", "form": "Sheet / plate panel", "thickness": "Source availability: .080, .090, .125 inch; property table does not allocate values by gauge", "ultimate": 159, "unit": "MPa", "kind": "typical", "condition": "Published VitraPlate reference values; source expressly disclaims maximum/minimum specification or final-design interpretation; converted and rounded from source psi values", "yield": 131, "source": "fairview5005", "verification": "single-source", "checked": "2026-10-14", "sourceValues": {"ultimate": 23000, "yield": 19000, "unit": "psi"}, "normalization": "psi \u00d7 0.006894757293168, rounded to nearest MPa; original source values retained"}], "chemistry": [{"element": "Mg", "min": 0.5, "max": 1.1, "unit": "wt %", "kind": "composition-limit", "source": "fairview5005", "verification": "single-source", "checked": "2026-10-14"}, {"element": "Si", "min": null, "max": 0.3, "unit": "wt %", "kind": "composition-limit", "source": "fairview5005", "verification": "single-source", "checked": "2026-10-14"}], "status": "published", "scope": "Selected H34 panel facts only; single manufacturer source; source calls numerical data typical despite its requirements heading."}, {"id": "3004", "family": "3000", "summary": "A moderate-strength rolled alloy documented by Hulamin for roofing, cladding and signage, with mill, painted and embossed finishes.", "forms": ["Rolled products"], "tempers": ["H14", "H32", "H34", "H42", "H44", "H46"], "applications": ["Roofing and cladding", "Signage", "General engineering"], "guidance": "Select the finish and temper for the fabrication route. Hulamin identifies suitability for roll forming and coating; its strength table does not state a thickness band, so confirm the ordered gauge and certificate.", "sources": ["hulamin3004"], "properties": [{"name": "Density", "value": 2.72, "unit": "g/cm\u00b3", "temper": "Not specified", "form": "Rolled products", "condition": "20 \u00b0C", "kind": "source-reference", "source": "hulamin3004", "verification": "single-source", "checked": "2026-10-14"}], "mechanical": [{"temper": "H14", "form": "Rolled products", "thickness": "Not stated in source mechanical table", "ultimate": 220, "ultimateMax": 265, "unit": "MPa", "kind": "source-minimum-and-range", "condition": "Supplier reference: proof stress minimum and tensile range; no thickness or test-direction detail supplied", "yield": 180, "source": "hulamin3004", "verification": "single-source", "checked": "2026-10-14"}], "chemistry": [{"element": "Mn", "min": 1, "max": 1.5, "unit": "wt %", "kind": "composition-limit", "source": "hulamin3004", "verification": "single-source", "checked": "2026-10-14"}, {"element": "Mg", "min": 0.8, "max": 1.3, "unit": "wt %", "kind": "composition-limit", "source": "hulamin3004", "verification": "single-source", "checked": "2026-10-14"}], "status": "published", "scope": "Selected rolled-product facts; single manufacturer source; thickness scope of mechanical table not stated."}, {"id": "4045", "family": "4000", "summary": "An aluminium-silicon braze-cladding option listed by Gr\u00e4nges for controlled-atmosphere brazing of rolled heat-exchanger products.", "forms": ["Braze cladding on rolled products"], "tempers": [], "applications": ["Brazed heat exchangers"], "guidance": "Treat this as a clad-layer material, with core alloy, layer ratio and brazing cycle specified separately. The brochure lists iron variants and permits zinc modification; this entry retains only the shared silicon interval.", "sources": ["granges-braze2022"], "properties": [], "mechanical": [], "chemistry": [{"element": "Si", "min": 9, "max": 11, "unit": "wt %", "kind": "composition-limit", "source": "granges-braze2022", "verification": "single-source", "checked": "2026-10-14"}], "status": "published", "scope": "Selected clad-layer chemistry only; no clad temper, standalone mechanical data or complete composition established."}, {"id": "4047", "family": "4000", "summary": "A higher-silicon braze-cladding option than 4045 in Gr\u00e4nges\u2019 controlled-atmosphere brazing product range.", "forms": ["Braze cladding on rolled products"], "tempers": [], "applications": ["Brazed heat exchangers"], "guidance": "Specify the complete laminate and brazing process. The clad designation does not establish the core strength or a standalone sheet temper; welding-wire properties are outside this record\u2019s scope.", "sources": ["granges-braze2022"], "properties": [], "mechanical": [], "chemistry": [{"element": "Si", "min": 11, "max": 13, "unit": "wt %", "kind": "composition-limit", "source": "granges-braze2022", "verification": "single-source", "checked": "2026-10-14"}, {"element": "Mg", "min": null, "max": 0.1, "unit": "wt %", "kind": "composition-limit", "source": "granges-braze2022", "verification": "single-source", "checked": "2026-10-14"}], "status": "published", "scope": "Selected clad-layer chemistry only; no mechanical or temper pairing established."}]
