Repository: jashbhavin/metline-aluminium

File: verified/summaries/1050.txt
1050 ALUMINIUM — ORIGINAL REFERENCE SUMMARY

A commercially pure aluminium designation with 99.5% minimum aluminium in the cited reference. Product-specific condition is essential when interpreting its properties.

The referenced library lists this alloy for extrusion, but does not publish a mechanical-property row for it. Strength values remain withheld. Verify the exact product and temper independently.

Density: 0.0975 lb/in³; Not specified; Extrusion; Temperature not specified; typical; single-source; https://www.hydro.com/globalassets/01-products--services/extruded-profiles/americas/ena-resources/alloy-data-sheets/hydro_2019_data_sheet_1xxx.pdf



Checked 2026-10-14. Partial reference coverage; not design allowables or certification.

File: verified/summaries/1060.txt
1060 ALUMINIUM — ORIGINAL REFERENCE SUMMARY

A commercially pure aluminium designation with 99.6% minimum aluminium in the cited reference. Product-specific condition is essential when interpreting its properties.

High-purity material is referenced for handling equipment and containers. Suitability for food or pharmaceutical use still requires assessment of the complete product and its surface condition.

Density: 0.0975 lb/in³; Not specified; Extrusion; Temperature not specified; typical; single-source; https://www.hydro.com/globalassets/01-products--services/extruded-profiles/americas/ena-resources/alloy-data-sheets/hydro_2019_data_sheet_1xxx.pdf

H112 Extrusion: All thicknesses in cited supplier table; tensile 60 MPa; yield 15 MPa; source-minimum; https://www.hydro.com/globalassets/01-products--services/extruded-profiles/americas/ena-resources/alloy-data-sheets/hydro_2019_data_sheet_1xxx.pdf

Checked 2026-10-14. Partial reference coverage; not design allowables or certification.

File: verified/summaries/1100.txt
1100 ALUMINIUM — ORIGINAL REFERENCE SUMMARY

A commercially pure aluminium designation with 99.0% minimum aluminium in the cited reference. Product-specific condition is essential when interpreting its properties.

The cited H112 row concerns an extruded condition. Do not substitute it for rolled-sheet values. Confirm strength and dimensional requirements for the actual supplied form.

Density: 0.098 lb/in³; Not specified; Extrusion; Temperature not specified; typical; single-source; https://www.hydro.com/globalassets/01-products--services/extruded-profiles/americas/ena-resources/alloy-data-sheets/hydro_2019_data_sheet_1xxx.pdf

H112 Extrusion: All thicknesses in cited supplier table; tensile 75 MPa; yield 20 MPa; source-minimum; https://www.hydro.com/globalassets/01-products--services/extruded-profiles/americas/ena-resources/alloy-data-sheets/hydro_2019_data_sheet_1xxx.pdf

Checked 2026-10-14. Partial reference coverage; not design allowables or certification.

File: verified/summaries/1350.txt
1350 ALUMINIUM — ORIGINAL REFERENCE SUMMARY

A commercially pure aluminium designation with 99.5% minimum aluminium in the cited reference. Product-specific condition is essential when interpreting its properties.

An electrical-conductor grade referenced in H111 extrusions. Conductivity, section geometry, connections and service temperature all belong in an electrical design review.

Density: 0.0975 lb/in³; Not specified; Extrusion; Temperature not specified; typical; single-source; https://www.hydro.com/globalassets/01-products--services/extruded-profiles/americas/ena-resources/alloy-data-sheets/hydro_2019_data_sheet_1xxx.pdf
Electrical conductivity: 61 % IACS; H111; Extrusion; 20 °C; source-minimum; single-source; https://www.hydro.com/globalassets/01-products--services/extruded-profiles/americas/ena-resources/alloy-data-sheets/hydro_2019_data_sheet_1xxx.pdf

H111 Extrusion: All thicknesses in cited supplier table; tensile 60 MPa; yield 25 MPa; source-minimum; https://www.hydro.com/globalassets/01-products--services/extruded-profiles/americas/ena-resources/alloy-data-sheets/hydro_2019_data_sheet_1xxx.pdf

Checked 2026-10-14. Partial reference coverage; not design allowables or certification.

File: verified/summaries/2011.txt
2011 ALUMINIUM — ORIGINAL REFERENCE SUMMARY

A free-machining aluminium rod and bar alloy referenced in T3 and T8 conditions. Machining benefits do not establish suitability for welded assemblies.

The supplier cautions against most welding methods. Review corrosion exposure and the complete chemistry against end-use substance requirements; do not copy a historical product compliance statement as a guarantee for all 2011 stock.



T3 Rod and bar: 0.500 inch diameter tensile specimen; thickness unspecified; tensile 379 MPa; yield 296 MPa; typical; https://online.kaiseraluminum.com/depot/PublicProductInformation/Document/1021/Kaiser_Aluminum_Alloy_2011_Hard_Alloy_Rod_and_Bar_Technical_Data.pdf
T8 Rod and bar: 0.500 inch diameter tensile specimen; thickness unspecified; tensile 407 MPa; yield 310 MPa; typical; https://online.kaiseraluminum.com/depot/PublicProductInformation/Document/1021/Kaiser_Aluminum_Alloy_2011_Hard_Alloy_Rod_and_Bar_Technical_Data.pdf

Checked 2026-10-14. Partial reference coverage; not design allowables or certification.

File: verified/summaries/2014.txt
2014 ALUMINIUM — ORIGINAL REFERENCE SUMMARY

A heat-treatable aluminium rod and bar alloy with published machining reference data. Preserve the supplied condition when comparing typical mechanical properties.

Check corrosion protection, machining allowance and the exact manufacturing condition. Similar strength or a historical supplier substitution suggestion does not establish an exact material equivalence.

Density: 2800 kg/m³; Not specified; Rod and bar; 20 °C; typical; single-source; https://online.kaiseraluminum.com/depot/PublicProductInformation/Document/1029/Kaiser_Aluminum_2014_Rod_and_Bar.pdf

T6 / T651 Rod and bar: 0.500 inch diameter specimen; material thickness unspecified; tensile 483 MPa; yield 414 MPa; typical; https://online.kaiseraluminum.com/depot/PublicProductInformation/Document/1029/Kaiser_Aluminum_2014_Rod_and_Bar.pdf

Checked 2026-10-14. Partial reference coverage; not design allowables or certification.

File: verified/summaries/2017.txt
2017 ALUMINIUM — ORIGINAL REFERENCE SUMMARY

A heat-treatable aluminium rod and bar alloy with published machining reference data. Preserve the supplied condition when comparing typical mechanical properties.

Check corrosion protection, machining allowance and the exact manufacturing condition. Similar strength or a historical supplier substitution suggestion does not establish an exact material equivalence.

Density: 2800 kg/m³; Not specified; Rod and bar; 20 °C; typical; single-source; https://online.kaiseraluminum.com/depot/PublicProductInformation/Document/1030/Kaiser_Aluminum_2017_Rod_and_Bar.pdf

T4 / T451 Rod and bar: 0.500 inch diameter specimen; material thickness unspecified; tensile 427 MPa; yield 276 MPa; typical; https://online.kaiseraluminum.com/depot/PublicProductInformation/Document/1030/Kaiser_Aluminum_2017_Rod_and_Bar.pdf

Checked 2026-10-14. Partial reference coverage; not design allowables or certification.

File: verified/summaries/2024.txt
2024 ALUMINIUM — ORIGINAL REFERENCE SUMMARY

A copper-containing aluminium alloy with published sheet, coil and plate reference data. Select a complete alloy, temper and product specification before comparing strength.

Compare exact material conditions. The typical T4/T351 value is not a guaranteed specification minimum. Evaluate corrosion protection and fabrication for the actual assembly; aerospace qualification requires approved material documentation.

Density: 2770 kg/m³; Not specified; Sheet, coil, plate; 20 °C; typical; single-source; https://online.kaiseraluminum.com/depot/PublicProductInformation/Document/1012/Kaiser_Aluminum_2024_Sheet_Coil_and_Plate.pdf

T4 / T351 Sheet, coil, plate: 0.500 inch diameter tensile specimen; thickness unspecified; tensile 469 MPa; yield 324 MPa; typical; https://online.kaiseraluminum.com/depot/PublicProductInformation/Document/1012/Kaiser_Aluminum_2024_Sheet_Coil_and_Plate.pdf

Checked 2026-10-14. Partial reference coverage; not design allowables or certification.

File: verified/summaries/2219.txt
2219 ALUMINIUM — ORIGINAL REFERENCE SUMMARY

A copper-containing aluminium alloy referenced for aerospace tank applications. The supplied temper and fabrication condition determine how reference data should be used.

The supplier identifies welding applications, but a finished welded assembly requires its own procedure and property assessment. The chemistry header contains an ambiguous element label, so no composition table is inferred.

Density: 2840 kg/m³; Not specified; Sheet, coil, plate; 20 °C; typical; single-source; https://online.kaiseraluminum.com/depot/PublicProductInformation/Document/1014/Kaiser_Aluminum_2219_Sheet_Coil_and_Plate.pdf

T351 Sheet, coil, plate: Longitudinal; 0.500 inch diameter specimen; thickness unspecified; tensile 359 MPa; yield 248 MPa; typical; https://online.kaiseraluminum.com/depot/PublicProductInformation/Document/1014/Kaiser_Aluminum_2219_Sheet_Coil_and_Plate.pdf
T851 Sheet, coil, plate: Longitudinal; 0.500 inch diameter specimen; thickness unspecified; tensile 455 MPa; yield 352 MPa; typical; https://online.kaiseraluminum.com/depot/PublicProductInformation/Document/1014/Kaiser_Aluminum_2219_Sheet_Coil_and_Plate.pdf

Checked 2026-10-14. Partial reference coverage; not design allowables or certification.

File: verified/summaries/3003.txt
3003 ALUMINIUM — ORIGINAL REFERENCE SUMMARY

A non-heat-treatable manganese alloy referenced for tube applications in condensers and heat-exchange equipment. Cold-work condition changes its mechanical behaviour.

Use the actual tube condition and specification. The source contains a malformed copper value and an unusual tensile-specimen diameter; composition and that specimen-size detail remain withheld pending clarification.

Density: 2730 kg/m³; Not specified; Tube and pipe; 20 °C; typical; single-source; https://online.kaiseraluminum.com/depot/PublicProductInformation/Document/1036/Kaiser_Aluminum_3003_Tube_and_Pipe.pdf
Thermal conductivity: 193 W/(m·K); O; Tube and pipe; 20 °C; typical; single-source; https://online.kaiseraluminum.com/depot/PublicProductInformation/Document/1036/Kaiser_Aluminum_3003_Tube_and_Pipe.pdf

O Tube and pipe: Material thickness unspecified; elongation basis 4D; tensile 110 MPa; yield 40 MPa; typical; https://online.kaiseraluminum.com/depot/PublicProductInformation/Document/1036/Kaiser_Aluminum_3003_Tube_and_Pipe.pdf
H14 Tube and pipe: Material thickness unspecified; elongation basis 4D; tensile 152 MPa; yield 145 MPa; typical; https://online.kaiseraluminum.com/depot/PublicProductInformation/Document/1036/Kaiser_Aluminum_3003_Tube_and_Pipe.pdf

Checked 2026-10-14. Partial reference coverage; not design allowables or certification.

File: verified/summaries/3004.txt
3004 ALUMINIUM — ORIGINAL REFERENCE SUMMARY

A moderate-strength rolled alloy documented by Hulamin for roofing, cladding and signage, with mill, painted and embossed finishes.

Select the finish and temper for the fabrication route. Hulamin identifies suitability for roll forming and coating; its strength table does not state a thickness band, so confirm the ordered gauge and certificate.

Density: 2.72 g/cm³; Not specified; Rolled products; 20 °C; source-reference; single-source; https://www.hulamin.com/sites/default/files/downloads/3004%20Datasheet.pdf

H14 Rolled products: Not stated in source mechanical table; tensile 220–265 MPa; yield 180 MPa; source-minimum-and-range; https://www.hulamin.com/sites/default/files/downloads/3004%20Datasheet.pdf

Checked 2026-10-14. Partial reference coverage; not design allowables or certification.

File: verified/summaries/3103.txt
3103 ALUMINIUM — ORIGINAL REFERENCE SUMMARY

A manganese-family sheet alloy with an H14 reference condition. Rolled-sheet properties retain their thickness range.

The electrical field uses a conductivity unit under a resistivity heading, so it is withheld. No exact equivalence to other manganese alloys is inferred.

Density: 2730 kg/m³; Not specified; Sheet; Temperature not specified; indicative supplier reference; typical; single-source; https://www.aalco.co.uk/datasheets/Aluminium-Alloy-3103-H14-Sheet_298.ashx

H14 Sheet: 0.2–6.0 mm; supplier cites BS EN 485-2:2008; tensile 140–180 MPa; yield 120 MPa; indicative-range; https://www.aalco.co.uk/datasheets/Aluminium-Alloy-3103-H14-Sheet_298.ashx

Checked 2026-10-14. Partial reference coverage; not design allowables or certification.

File: verified/summaries/4015.txt
4015 ALUMINIUM — ORIGINAL REFERENCE SUMMARY

A silicon-containing aluminium sheet alloy referenced in the H14 condition. Surface-treatment appearance can differ from other sheet grades.

The supplier cautions that anodized appearance is darker than some other grades. Agree visible-surface expectations with the finisher. No general interchangeability with 3103 or 1050 is asserted.

Density: 2720 kg/m³; Not specified; Sheet; Temperature not specified; indicative supplier reference; typical; single-source; https://www.aalco.co.uk/datasheets/Aluminium-Alloy-4015-H14-Sheet_60.ashx

H14 Sheet: 0.2–3.00 mm; supplier cites BS EN 485-2:2008; tensile 150–200 MPa; yield 120 MPa; indicative-range; https://www.aalco.co.uk/datasheets/Aluminium-Alloy-4015-H14-Sheet_60.ashx

Checked 2026-10-14. Partial reference coverage; not design allowables or certification.

File: verified/summaries/4045.txt
4045 ALUMINIUM — ORIGINAL REFERENCE SUMMARY

An aluminium-silicon braze-cladding option listed by Gränges for controlled-atmosphere brazing of rolled heat-exchanger products.

Treat this as a clad-layer material, with core alloy, layer ratio and brazing cycle specified separately. The brochure lists iron variants and permits zinc modification; this entry retains only the shared silicon interval.





Checked 2026-10-14. Partial reference coverage; not design allowables or certification.

File: verified/summaries/4047.txt
4047 ALUMINIUM — ORIGINAL REFERENCE SUMMARY

A higher-silicon braze-cladding option than 4045 in Gränges’ controlled-atmosphere brazing product range.

Specify the complete laminate and brazing process. The clad designation does not establish the core strength or a standalone sheet temper; welding-wire properties are outside this record’s scope.





Checked 2026-10-14. Partial reference coverage; not design allowables or certification.

File: verified/summaries/5005.txt
5005 ALUMINIUM — ORIGINAL REFERENCE SUMMARY

A magnesium-containing wrought sheet alloy used for decorative architectural panels and anodized finishes; Fairview documents its H34 panel material.

The reviewed panel source describes H34 material; qualify the finish and supplied gauge for the project. Published typical strengths do not replace an ordered specification or lot certificate.



H34 Sheet / plate panel: Source availability: .080, .090, .125 inch; property table does not allocate values by gauge; tensile 159 MPa; yield 131 MPa; typical; https://www.fairview-na.com/wp-content/uploads/2016/10/VitraPlate_Data-Sheet_5005-H34.pdf

Checked 2026-10-14. Partial reference coverage; not design allowables or certification.

File: verified/summaries/5052.txt
5052 ALUMINIUM — ORIGINAL REFERENCE SUMMARY

A magnesium-containing aluminium alloy referenced for hydraulic tube applications. Product form and cold-work condition must accompany any strength comparison.

The referenced document reports typical tube properties. These are not sheet specification limits. Density is withheld because the source labels its unit inconsistently.



O Tube and pipe: Tensile specimen elongation basis 4D; material thickness unspecified; tensile 195 MPa; yield 90 MPa; typical; https://online.kaiseraluminum.com/depot/PublicProductInformation/Document/1040/Kaiser_Aluminum_5052_Tube_and_Pipe.pdf
H32 Tube and pipe: Tensile specimen elongation basis 4D; material thickness unspecified; tensile 230 MPa; yield 195 MPa; typical; https://online.kaiseraluminum.com/depot/PublicProductInformation/Document/1040/Kaiser_Aluminum_5052_Tube_and_Pipe.pdf

Checked 2026-10-14. Partial reference coverage; not design allowables or certification.

File: verified/summaries/5083.txt
5083 ALUMINIUM — ORIGINAL REFERENCE SUMMARY

A non-heat-treatable magnesium alloy referenced for marine sheet and plate. Exact temper, section and service requirements govern acceptance.

The supplier density field is malformed and remains withheld. Marine selection must consider the approved material specification and fabricated condition; the alloy name alone does not establish vessel qualification.



O / H111 Sheet: 0.2–6.3 mm; BS EN 485-2:2008 cited by supplier; tensile 275–350 MPa; yield 125 MPa; indicative-range; https://www.aalco.co.uk/datasheets/Aluminium-Alloy-5083-0-H111-Sheet-and-Plate_149.ashx

Checked 2026-10-14. Partial reference coverage; not design allowables or certification.

File: verified/summaries/5251.txt
5251 ALUMINIUM — ORIGINAL REFERENCE SUMMARY

A formable aluminium sheet and plate alloy referenced in the annealed condition. Cold-work conditions require their own property data.

Only the O-condition strength row is imported. A heading elsewhere in the source names a different grade, so no additional temper compatibility is inferred from that section.

Density: 2690 kg/m³; Not specified; Sheet and plate; Temperature not specified; supplier indicative reference; typical; single-source; https://www.aalco.co.uk/datasheets/Aluminium-Alloy-5251-0-Sheet-and-Plate_141.ashx

O Sheet and plate: 0.2–50.00 mm; BS EN 485-2:2008 cited by supplier; tensile 160–200 MPa; yield 60 MPa; indicative-range; https://www.aalco.co.uk/datasheets/Aluminium-Alloy-5251-0-Sheet-and-Plate_141.ashx

Checked 2026-10-14. Partial reference coverage; not design allowables or certification.

File: verified/summaries/5454.txt
5454 ALUMINIUM — ORIGINAL REFERENCE SUMMARY

An aluminium sheet alloy referenced for transport and process-plant fabrication. The supplied condition must be matched to its dimensional range.

Electrical data is withheld because the source labels a conductivity unit as resistivity. End-use performance, weld condition and the governing purchase specification require separate confirmation.

Density: 2690 kg/m³; Not specified; Sheet; Temperature not specified; supplier indicative reference; typical; single-source; https://www.aalco.co.uk/datasheets/Aluminium-Alloy-5454-O-and-H111-Sheet_238.ashx

O / H111 Sheet: 0.2–6.0 mm; BS EN 485-2:2008 cited by supplier; tensile 215–275 MPa; yield 85 MPa; indicative-range; https://www.aalco.co.uk/datasheets/Aluminium-Alloy-5454-O-and-H111-Sheet_238.ashx

Checked 2026-10-14. Partial reference coverage; not design allowables or certification.

File: verified/summaries/5754.txt
5754 ALUMINIUM — ORIGINAL REFERENCE SUMMARY

An aluminium alloy referenced in H111 sheet and treadplate contexts. Patterned material requires geometry-specific mass information.

The cited strength row is for sheet, not a universal patterned-plate section. For treadplate mass, specify base thickness and obtain supplier area or measured mass; raised patterns are not captured by a plain-sheet tool.

Density: 2660 kg/m³; Not specified; Sheet; Temperature not specified; supplier indicative reference; typical; single-source; https://www.aalco.co.uk/datasheets/Aluminium-Alloy-5754-H111-Treadplate_142.ashx

H111 Sheet: 0.2–6.00 mm; BS EN 485-2:2008 cited by supplier; tensile 160–200 MPa; yield 60 MPa; indicative-range; https://www.aalco.co.uk/datasheets/Aluminium-Alloy-5754-H111-Treadplate_142.ashx

Checked 2026-10-14. Partial reference coverage; not design allowables or certification.

File: verified/summaries/6005A.txt
6005A ALUMINIUM — ORIGINAL REFERENCE SUMMARY

A heat-treatable extrusion alloy for solid and hollow structural sections. The letter suffix identifies a distinct designation; it is not interchangeable with 6005.

Match the complete designation and temper. The chemistry reference includes a combined manganese-plus-chromium limit; composition is withheld until those compound constraints are represented in the data model.

Thermal conductivity: 188 W/(m·K); T61; Extrusion; 25 °C; typical; single-source; https://www.hydro.com/globalassets/01-products--services/extruded-profiles/americas/ena-resources/alloy-data-sheets/hydro_2019_data_sheet_6005a_revise_1.pdf

T61 Extrusion: ≤6.30 mm; tensile 260 MPa; yield 240 MPa; source-minimum; https://www.hydro.com/globalassets/01-products--services/extruded-profiles/americas/ena-resources/alloy-data-sheets/hydro_2019_data_sheet_6005a_revise_1.pdf

Checked 2026-10-14. Partial reference coverage; not design allowables or certification.

File: verified/summaries/6060.txt
6060 ALUMINIUM — ORIGINAL REFERENCE SUMMARY

An extrusion grade selected for visible architectural profiles and heat sinks, with decorative anodizing response and strength below 6063 in Hydro’s comparison.

Specify wall thickness and temper together. Hydro applies the lowest applicable mechanical requirement to a profile containing multiple thickness bands; T64 is identified as bending quality.

Thermal conductivity: 200 W/(m·K); T6; Extruded products; 20 °C; typical reference property; typical; single-source; https://www.hydro.com/globalassets/08-about-hydro/hydro-worldwide/austria/nenzing/alloy-data-sheets/hydro-en-aw-6060.pdf

T4 Extruded profile: ≤25 mm; tensile 120 MPa; yield 60 MPa; source-minimum; https://www.hydro.com/globalassets/08-about-hydro/hydro-worldwide/austria/nenzing/alloy-data-sheets/hydro-en-aw-6060.pdf
T6 Extruded profile: ≤5 mm; tensile 190 MPa; yield 150 MPa; source-minimum; https://www.hydro.com/globalassets/08-about-hydro/hydro-worldwide/austria/nenzing/alloy-data-sheets/hydro-en-aw-6060.pdf
T6 Extruded profile: >5–25 mm; tensile 170 MPa; yield 140 MPa; source-minimum; https://www.hydro.com/globalassets/08-about-hydro/hydro-worldwide/austria/nenzing/alloy-data-sheets/hydro-en-aw-6060.pdf
T66 Extruded profile: ≤5 mm; tensile 215 MPa; yield 160 MPa; source-minimum; https://www.hydro.com/globalassets/08-about-hydro/hydro-worldwide/austria/nenzing/alloy-data-sheets/hydro-en-aw-6060.pdf

Checked 2026-10-14. Partial reference coverage; not design allowables or certification.

File: verified/summaries/6061.txt
6061 ALUMINIUM — ORIGINAL REFERENCE SUMMARY

A heat-treatable structural alloy used for profiles, rod, bar and tube. Its strength and forming behaviour depend on the supplied temper.

Consider softer tempers before severe forming. Welding can lower strength near the joint; use properties appropriate to the welded condition. Compare 6063 when exposed surface appearance drives selection.

Density: 2700 kg/m³; Not specified; Sheet, coil, plate; 20 °C; typical; cross-checked-rounded; https://online.kaiseraluminum.com/depot/PublicProductInformation/Document/1015/Kaiser_Aluminum_6061_Sheet_Coil_and_Plate.pdf
Thermal conductivity: 167 W/(m·K); T6 / T651; Sheet, coil, plate; 20 °C; typical; single-source; https://online.kaiseraluminum.com/depot/PublicProductInformation/Document/1015/Kaiser_Aluminum_6061_Sheet_Coil_and_Plate.pdf
Linear thermal expansion: 23.6 µm/(m·K); Not specified; Sheet, coil, plate; 20–100 °C average; typical; single-source; https://online.kaiseraluminum.com/depot/PublicProductInformation/Document/1015/Kaiser_Aluminum_6061_Sheet_Coil_and_Plate.pdf

T6 / T6511 Extrusion: ≤6.30 mm; tensile 260 MPa; yield 240 MPa; source-minimum; https://www.hydro.com/globalassets/01-products--services/extruded-profiles/americas/ena-resources/alloy-data-sheets/hydro_2019_data_sheet_6061.pdf
T6 / T651 Sheet, coil, plate: 0.500 inch diameter tensile specimen; material thickness unspecified; tensile 310 MPa; yield 276 MPa; typical; https://online.kaiseraluminum.com/depot/PublicProductInformation/Document/1015/Kaiser_Aluminum_6061_Sheet_Coil_and_Plate.pdf

Checked 2026-10-14. Partial reference coverage; not design allowables or certification.

File: verified/summaries/6063.txt
6063 ALUMINIUM — ORIGINAL REFERENCE SUMMARY

A heat-treatable extrusion alloy selected for architectural shapes, visible finishes and heat sinks. Surface requirements should be specified separately from mechanical properties.

State the exposed faces, finish and protective packaging in the enquiry. Weld regions may lose strength. T5 and T6 denote different processing histories; use the exact supplied condition.

Density: 0.097 lb/in³; Not specified; Extrusion; Temperature not specified; typical; single-source; https://www.hydro.com/globalassets/01-products--services/extruded-profiles/americas/ena-resources/alloy-data-sheets/hydro_2026_data_sheet_6063-rev-062026.pdf
Thermal conductivity: 201 W/(m·K); T6; Extrusion; 25 °C; typical; single-source; https://www.hydro.com/globalassets/01-products--services/extruded-profiles/americas/ena-resources/alloy-data-sheets/hydro_2026_data_sheet_6063-rev-062026.pdf

T5 Extrusion: ≤12.50 mm; tensile 150 MPa; yield 110 MPa; source-minimum; https://www.hydro.com/globalassets/01-products--services/extruded-profiles/americas/ena-resources/alloy-data-sheets/hydro_2026_data_sheet_6063-rev-062026.pdf
T6 Extrusion: ≤3.20 mm; tensile 205 MPa; yield 170 MPa; source-minimum; https://www.hydro.com/globalassets/01-products--services/extruded-profiles/americas/ena-resources/alloy-data-sheets/hydro_2026_data_sheet_6063-rev-062026.pdf

Checked 2026-10-14. Partial reference coverage; not design allowables or certification.

File: verified/summaries/6082.txt
6082 ALUMINIUM — ORIGINAL REFERENCE SUMMARY

A structural extrusion alloy used for machining stock, tubing and profiles. It is a comparison candidate for 6061, not an automatic equivalent.

Check section thickness and quench capability before specifying T6 for thin walls. Welding reduces local strength. Softer O or T4 conditions may be appropriate for forming.

Density: 0.098 lb/in³; Not specified; Extrusion; Temperature not specified; typical; single-source; https://www.hydro.com/globalassets/01-products--services/extruded-profiles/americas/ena-resources/alloy-data-sheets/hydro_2019_data_sheet_6082_revise_1.pdf
Thermal conductivity: 172 W/(m·K); T6 / T6511; Extrusion; 25 °C; typical; single-source; https://www.hydro.com/globalassets/01-products--services/extruded-profiles/americas/ena-resources/alloy-data-sheets/hydro_2019_data_sheet_6082_revise_1.pdf

T6 / T6511 Extrusion: 5.00–20.00 mm; tensile 310 MPa; yield 260 MPa; source-minimum; https://www.hydro.com/globalassets/01-products--services/extruded-profiles/americas/ena-resources/alloy-data-sheets/hydro_2019_data_sheet_6082_revise_1.pdf

Checked 2026-10-14. Partial reference coverage; not design allowables or certification.

File: verified/summaries/6101.txt
6101 ALUMINIUM — ORIGINAL REFERENCE SUMMARY

A heat-treatable electrical extrusion alloy for bus conductors. Temper selection balances strength, bending behaviour and conductivity.

Specify electrical conductivity as well as strength. T61, T63 and T64 have alloy-specific processing objectives. Check joint design and operating temperature independently of a simple resistance calculation.

Electrical conductivity: 55 % IACS; T6; Extrusion; 20 °C; section 3.20–12.50 mm; source-minimum; single-source; https://www.hydro.com/globalassets/01-products--services/extruded-profiles/americas/ena-resources/alloy-data-sheets/hydro_2019_data_sheet_6101.pdf
Thermal conductivity: 218 W/(m·K); T6; Extrusion; 25 °C; typical; single-source; https://www.hydro.com/globalassets/01-products--services/extruded-profiles/americas/ena-resources/alloy-data-sheets/hydro_2019_data_sheet_6101.pdf

T6 Extrusion: 3.20–12.50 mm; tensile 200 MPa; yield 170 MPa; source-minimum; https://www.hydro.com/globalassets/01-products--services/extruded-profiles/americas/ena-resources/alloy-data-sheets/hydro_2019_data_sheet_6101.pdf

Checked 2026-10-14. Partial reference coverage; not design allowables or certification.

File: verified/summaries/6262.txt
6262 ALUMINIUM — ORIGINAL REFERENCE SUMMARY

A machining-oriented aluminium extrusion alloy referenced for rod, bar and hexagonal stock. Material composition and the finished use require separate review.

The published chemistry includes lead and bismuth additions. Check the specified composition against end-use substance requirements rather than assuming compliance. Weld heat can reduce strength in the heat-treated condition.

Density: 0.098 lb/in³; Not specified; Extrusion; Temperature not specified; typical; single-source; https://www.hydro.com/globalassets/01-products--services/extruded-profiles/americas/ena-resources/alloy-data-sheets/hydro_2019_data_sheet_6262.pdf

T6 / T6511 Extrusion: All thicknesses in cited supplier table; tensile 260 MPa; yield 240 MPa; source-minimum; https://www.hydro.com/globalassets/01-products--services/extruded-profiles/americas/ena-resources/alloy-data-sheets/hydro_2019_data_sheet_6262.pdf

Checked 2026-10-14. Partial reference coverage; not design allowables or certification.

File: verified/summaries/7050.txt
7050 ALUMINIUM — ORIGINAL REFERENCE SUMMARY

An aerospace structural aluminium alloy referenced in stress-relieved sheet, coil and plate conditions. Direction and specimen basis accompany its typical strength values.

The displayed data is longitudinal and typical. It does not establish transverse allowables or part qualification. Melting range is withheld because the source Celsius and Fahrenheit lower limits disagree.

Density: 2830 kg/m³; Not specified; Sheet, coil, plate; 20 °C; typical; single-source; https://online.kaiseraluminum.com/depot/PublicProductInformation/Document/1016/Kaiser_Aluminum_7050_Sheet_Coil_and_Plate.pdf

T7651 Sheet, coil, plate: Longitudinal; 0.500 inch diameter specimen; thickness unspecified; tensile 552 MPa; yield 489 MPa; typical; https://online.kaiseraluminum.com/depot/PublicProductInformation/Document/1016/Kaiser_Aluminum_7050_Sheet_Coil_and_Plate.pdf
T7451 Sheet, coil, plate: Longitudinal; 0.500 inch diameter specimen; thickness unspecified; tensile 524 MPa; yield 469 MPa; typical; https://online.kaiseraluminum.com/depot/PublicProductInformation/Document/1016/Kaiser_Aluminum_7050_Sheet_Coil_and_Plate.pdf

Checked 2026-10-14. Partial reference coverage; not design allowables or certification.

File: verified/summaries/7075.txt
7075 ALUMINIUM — ORIGINAL REFERENCE SUMMARY

A high-strength aluminium alloy with separate T6 and T73 family reference conditions. Rod and bar values must retain their form and test basis.

The source distinguishes the corrosion response of T6 and T73 family tempers. A substitution needs assessment of strength, environment and fabrication. No exact equivalence to 2024 or other aerospace grades is asserted.

Density: 2800 kg/m³; Not specified; Rod and bar; 20 °C; typical; single-source; https://online.kaiseraluminum.com/depot/PublicProductInformation/Document/1028/Kaiser_Aluminum_7075_Rod_and_Bar.pdf

T6 / T651 Rod and bar: 0.500 inch diameter tensile specimen; material thickness unspecified; tensile 572 MPa; yield 503 MPa; typical; https://online.kaiseraluminum.com/depot/PublicProductInformation/Document/1028/Kaiser_Aluminum_7075_Rod_and_Bar.pdf
T73 / T7351 Rod and bar: 0.500 inch diameter tensile specimen; material thickness unspecified; tensile 503 MPa; yield 434 MPa; typical; https://online.kaiseraluminum.com/depot/PublicProductInformation/Document/1028/Kaiser_Aluminum_7075_Rod_and_Bar.pdf

Checked 2026-10-14. Partial reference coverage; not design allowables or certification.
